Repository: praisegee/new

File: n_rtg_ccg - n_rtg_ccg.csv.csv (part 2 of 19)
Date,Tonnes Milled (wet),SAG Mill Power,Ball Mill Power,Cyclone Feed Slurry Mass Flow,Cyclone Feed Slurry Density,Cyclone Feed Slurry Solids Mass Flow,Cyclone Feed Slurry Percentage Solids,Feed Grade,First Concentrate Grade,First Conc Slurry Mass Flow,First Conc Slurry Density,First Conc Slurry Solids Mass Flow,First Conc Slurry Percentage Solids,Combined Conc Grade,Combined Conc Slurry Mass Flow,Combined Conc Slurry Density,Combined Conc Slurry Solids Mass Flow,Combined Conc Slurry Percentage Solids,Tails Grade,Tails Slurry Mass Flow,Tails Slurry Density,Tails Slurry Solids Mass Flow,Tails Slurry Percentage Solids,Cell 1 Level,Cell 1 Air Flow Rate,Cell 2 Air Flow Rate,Cell 3 Level,Cell 3 Air Flow Rate,Cell 4 Air Flow Rate,Cell 5 Level,Cell 5 Air Flow Rate,Cell 6 Air Flow Rate,Cell 7 Level,Cell 7 Air Flow Rate,Rougher 1 Collector Volume Flow Rate,Rougher 2 Collector Volume Flow Rate,Rougher Depressant Volume Flow Rate,Rougher Frother Volume Flow Rate,Recovery,Rougher Feed P80,Rougher Tail P80,Rougher First Conc Grade,Rougher Tail Grade,Mass Pull,rtg_ccg
2024-01-21 1:00:00,359,3602.482106,3237.40318,2623.856963,1.907677194,1934.391666,73.72321332,1.239362927,23.24637423,60.90219851,1.307073855,19.07719067,31.32430543,22.04248897,211.2861719,1.506132264,98.44926166,46.59522239,0.193051425,778.666349,1.317139176,291.6454192,37.45447836,20.20908826,1249.071161,931.852325,49.68334416,1044.42128,1050.597765,68.46984974,1100.125763,820.6997661,69.87622364,920.2738864,0.038945346,0.008981433,3.383363474,0.004468458,81.33366969,142.1383285,,18.9837164,0.2721,9.087987068,low
2024-01-21 2:00:00,380,3707.280811,3232.811922,2639.447395,1.908654869,1946.983561,73.76481776,2.177488017,22.98213745,74.39966767,1.332937858,24.77781525,33.30366388,22.426926,179.6122419,1.377927878,67.72891541,37.70840713,0.201967645,770.4214736,1.300081681,276.619474,35.90495377,21.98258091,1249.25975,930.5823021,50.11152324,1049.140978,1050.779058,65.79449209,1100.293467,820.9453871,70.08095334,919.9136189,0.04773756,0.009307404,3.970792287,0.004525236,87.78688597,142.1383285,,18.9837164,0.2721,9.087987068,low
2024-01-22 19:00:00,370,4055.888845,3236.988609,2590.868407,1.919777591,1923.33521,74.23515624,2.996723152,24.61647446,109.6555205,1.389944872,41.01803728,37.40626746,22.2456079,200.5118341,1.317532364,65.60329604,32.7179173,0.171180258,664.0640795,1.323861745,252.7042429,38.05419547,20.19588886,1161.183831,1020.270065,49.93277308,1199.985001,1199.597422,66.55333317,1199.83254,898.6787685,69.9102979,969.4067978,0.053807336,0.018038577,3.271073908,5.88E-06,94.15068621,133.2061069,,24.9205244,0.2136,12.79627168,low
2024-01-22 20:00:00,368,3851.351404,3223.893476,2602.057075,1.925961378,1938.384094,74.49429579,2.816455926,24.75209574,95.46283407,1.317888924,30.70221072,32.16142808,21.47562266,202.8903219,1.330318275,68.9936759,34.00540512,0.180426204,672.3124644,1.340738451,265.787021,39.53325798,20.01243795,1198.484895,925.090762,50.01222456,1199.216353,1200.454885,65.97226221,1199.491883,898.7140745,70.09013217,969.3616144,0.054961445,0.018080528,2.689162092,1.28E-05,93.52912709,133.2061069,,24.9205244,0.2136,12.79627168,low
2024-01-22 21:00:00,369,3780.938146,3215.192724,2610.414379,1.92237934,1940.696621,74.34438901,2.780391416,26.13548067,71.52559644,1.301134602,22.0718461,30.85866766,23.86930281,152.934522,1.252134607,42.01007903,27.46932379,0.207833928,660.9455743,1.34545548,263.9817964,39.94002028,20.10949581,1192.222348,966.8420218,49.93357863,1199.58535,1201.336246,65.14178065,1199.127451,899.1426115,70.06596327,969.8877702,0.053754793,0.018071126,2.909537813,1.96E-05,92.05315346,133.2061069,,24.9205244,0.2136,12.79627168,low
2024-01-22 23:00:00,367,3929.897121,3221.315431,2562.132532,1.914089194,1895.857603,73.99529805,2.979276455,26.80978086,74.07253751,1.347564761,25.47311473,34.38941824,22.70003464,217.7478256,1.43095446,90.53580351,41.57828132,0.172513488,641.0347328,1.340723592,253.4136718,39.53197211,20.14314432,1199.789875,980.8625666,49.63740134,1194.982107,1199.907292,66.80292158,1200.626218,901.2194186,69.92158156,969.1544313,0.052479381,0.018022265,2.553795289,3.34E-05,93.56902116,133.2061069,,24.9205244,0.2136,12.79627168,low
2024-01-23 0:00:00,369,3978.281763,3221.43324,2588.857698,1.912201246,1913.563875,73.91537499,2.983837203,26.59636376,74.97375582,1.349780151,25.90479308,34.55181456,22.87830989,202.5837239,1.387196228,77.86840938,38.4376434,0.190591122,642.3196987,1.340234316,253.6495802,39.48961563,20.16573086,1199.382058,979.4216805,49.85514548,1197.666722,1200.492902,65.24151157,1199.791767,901.450571,70.08356918,969.9579752,0.056351899,0.018087884,2.764289596,4.03E-05,92.98712336,133.2061069,,24.9205244,0.2136,12.79627168,low
2024-01-23 1:00:00,370,4014.922147,3213.896698,2589.155828,1.917995171,1920.121881,74.16015138,2.970597194,26.70018243,76.01581071,1.351470728,26.35877272,34.67538197,23.18004164,210.8145643,1.403600162,83.54861557,39.63132996,0.17271321,645.749256,1.340495867,255.1501372,39.51226189,20.10149934,1198.90083,980.6014578,49.80307038,1196.970162,1201.315503,66.11127934,1201.132339,899.6631218,69.9891903,969.0049332,0.060520976,0.018131964,2.878651638,4.72E-05,93.41354118,133.2061069,,24.9205244,0.2136,12.79627168,low
2024-01-23 2:00:00,370,3995.221172,3240.058033,2488.370721,1.91660114,1843.917363,74.10139283,2.947152111,25.95295475,74.00099705,1.338600209,24.95816439,33.72679476,22.01998472,236.919161,1.478251332,106.0610876,44.76678339,0.159083831,585.4697595,1.343161264,232.6805566,39.74254056,19.95168177,1199.910295,980.065063,49.88919891,1198.038702,1200.348932,66.29824397,1206.658067,893.5847727,69.85171206,982.3572472,0.062686502,0.018136706,2.562618139,5.40E-05,93.95203302,133.2061069,,24.9205244,0.2136,12.79627168,low
2024-01-23 19:00:00,373,3830.21988,3264.773836,2547.235018,1.910931507,1881.426858,73.86153396,2.190708815,24.05272928,87.45851332,1.345843369,29.96579204,34.26286465,16.20311977,272.0926824,1.456795204,117.9466981,43.3479861,0.149087294,616.1219199,1.29216299,216.7005877,35.17170558,16.89694545,981.320657,981.2720957,40.03842881,1098.902402,1199.07184,66.73087125,1098.825133,826.5942726,66.85840689,954.6098228,0.038042956,0.009152832,4.875308821,0.001926358,90.59699634,147.4261838,,21.31286342,0.2468,10.16691233,low
2024-01-23 22:00:00,370,3839.331328,3256.709143,2546.193314,1.898256179,1866.871754,73.32011061,2.255994433,22.30083097,102.7940642,1.364883642,36.64084992,35.64490828,21.61475068,204.2103717,1.324124973,68.15044065,33.37266373,0.109703391,708.0361804,1.321894484,268.1993503,37.87932845,17.90601186,1035.049277,980.9420513,40.09522846,1100.985898,1117.957314,66.89666368,1100.963773,829.2792495,67.91291098,980.1253728,0.038051818,0.009060722,4.610325232,0.001926358,92.1720749,147.4261838,,21.31286342,0.2468,10.16691233,low
2024-01-24 2:00:00,369,3782.374979,3239.736792,2602.767636,1.918820705,1931.121039,74.19490745,2.329522763,24.93586959,86.58578811,1.348765549,29.85262084,34.47750664,20.94944607,244.1941519,1.403325464,96.76369724,39.6257226,0.154395828,716.9487729,1.332340344,278.190015,38.80193753,18.06404743,1098.826711,981.085066,40.06155113,1100.799583,1199.652443,66.22811922,1100.629855,830.5129935,68.10851808,979.3812496,0.038163434,0.009048111,4.696080058,0.001926358,90.32622189,147.4261838,,21.31286342,0.2468,10.16691233,low
2024-01-24 3:00:00,371,3828.208717,3241.270566,2595.703497,1.912664845,1919.133777,73.9350153,2.465833491,24.66804361,91.52092064,1.344225508,31.24856181,34.14362705,21.0562213,205.5944141,1.35754831,74.24622533,36.11295844,0.115801824,754.6408922,1.316787209,282.4085881,37.42291082,17.63103172,1097.870866,979.9641042,40.29986123,1100.274063,1202.550865,66.0970952,1100.444235,832.0304059,68.02870991,980.6530901,0.039090868,0.00908109,4.826004209,0.001926358,92.4297955,147.4261838,,21.31286342,0.2468,10.16691233,low
2024-01-24 10:00:00,370,3727.920129,3273.701261,2536.059688,1.915848568,1878.450188,74.06963634,2.13215828,25.35152628,65.15229605,1.32413208,21.26469561,32.63844392,23.34082523,201.1232587,1.530086402,96.48536526,47.97325078,0.150146515,745.5491606,1.325857463,285.0313605,38.23106183,18.10396957,1098.109818,977.2236113,40.00669803,1100.579071,1199.15195,65.84660533,1147.665606,850.3767269,68.01282253,980.3248283,0.044501916,0.009047897,2.882853034,0.001926358,89.23983413,138.3612903,147.3333333,22.6674811,0.23,9.519146431,low
2024-01-24 11:00:00,370,3762.94956,3273.84768,2548.237903,1.917575112,1889.326136,74.14245483,2.077316461,24.51537947,66.53037816,1.321829015,21.59775665,32.46299999,22.84524454,206.8511096,1.521797941,98.21599907,47.48149491,0.160601036,745.9218234,1.319826958,281.1751352,37.69498712,18.05039536,1095.984919,981.34135,39.89265777,1100.052586,1198.649062,65.63575665,1144.442498,850.1970592,68.27663247,987.4691085,0.044562778,0.009043689,3.019874732,0.001926358,88.60501358,138.3612903,147.3333333,22.6674811,0.23,9.519146431,low
2024-01-24 12:00:00,370,3761.644789,3264.765731,2577.720024,1.919135664,1912.878594,74.20815977,2.077549095,24.64592942,66.08965523,1.326171717,21.67298655,32.79331156,23.31092576,156.6116262,1.321405816,52.24610123,33.36029546,0.149325989,764.5824641,1.312122983,282.9183167,37.00298268,17.97372759,999.4229281,979.2135365,39.6603603,1096.69772,1096.967737,62.8360649,1115.668913,858.2423571,68.46497817,1015.248352,0.04462364,0.009033406,3.534926429,0.001926358,89.26725836,138.3612903,147.3333333,22.6674811,0.23,9.519146431,low
2024-01-24 16:00:00,360,3652.895,3252.450711,2548.816088,1.916060671,1888.126995,74.07858902,2.398162082,25.80445367,64.98769301,1.321770517,21.09405359,32.45853578,23.80049067,182.7212091,1.433147452,76.25996337,41.73569327,0.159728623,670.2379894,1.329947108,258.6571706,38.59183972,18.21831477,987.5082568,980.60139,45.00630263,1149.7349,1217.762911,67.28696896,1185.649027,865.2752191,67.80829595,1100.332454,0.044477659,0.008879499,5.909045644,0.001926358,89.62863226,138.3612903,147.3333333,22.6674811,0.23,9.519146431,low
2024-01-24 18:00:00,360,3739.732733,3256.550896,2536.315701,1.89950663,1860.992339,73.37384454,2.263355194,26.37264074,63.87363027,1.307716266,20.03997912,31.374417,23.59111526,191.0410789,1.420154906,78.12569671,40.89471078,0.133298426,692.3546384,1.322139014,262.4099728,37.90109263,18.06940508,932.6491866,980.3079276,44.73737803,1145.349791,1219.437394,65.76607044,1184.762666,865.644338,68.05902599,1100.916129,0.042744732,0.008828232,6.014332926,0.001926358,90.80798166,141.478481,,23.52087711,0.2027,9.190047804,low
2024-01-24 20:00:00,360,3706.935017,3254.606594,2547.752477,1.895997877,1865.537944,73.22288804,2.314148813,26.21230436,65.82176917,1.31152718,20.84620172,31.67067975,23.99313532,201.371349,1.457569532,87.45978104,43.43208778,0.132177785,690.775904,1.327871988,265.3205025,38.4090558,18.09963167,954.9152688,980.375238,44.56394403,1143.035134,1220.238837,65.70693073,1185.630259,865.6540017,68.07897152,1101.451346,0.041008498,0.00879432,6.007615181,0.001926358,90.79915745,141.478481,,23.52087711,0.2027,9.190047804,low
2024-01-24 21:00:00,360,3791.719146,3255.867834,2494.88549,1.88547663,1815.449979,72.76686588,2.169043689,26.18448083,65.64711096,1.309690395,20.69728828,31.52810227,23.76148365,177.9572659,1.398372203,69.94088801,39.30206933,0.128972611,703.0840458,1.322088006,266.4446209,37.8965534,18.06141424,966.7085496,979.330323,43.24188807,1123.941175,1219.146578,65.98710717,1185.155774,865.4573029,68.02859514,1100.218039,0.040140382,0.008818912,6.023441189,0.001926358,90.72319139,141.478481,,23.52087711,0.2027,9.190047804,low
2024-01-24 22:00:00,360,3727.39582,3252.301723,2542.03019,1.889284862,1853.966487,72.93251251,2.062399538,26.04425331,62.53380518,1.323621004,20.38574763,32.59956367,23.55298124,164.1519728,1.373518026,61.4765864,37.45101892,0.106247906,705.3144449,1.325924258,269.6908882,38.2369722,18.21262109,972.8176774,965.3844027,44.59441848,1145.286201,1219.092152,65.86536736,1185.335748,865.1068392,67.97963607,1100.585558,0.039272265,0.008817796,6.000958502,0.001926358,91.36190349,141.478481,,23.52087711,0.2027,9.190047804,low
2024-01-24 23:00:00,360,3713.771046,3246.890428,2523.934953,1.894778616,1846.770804,73.17030109,2.028445386,25.71967801,48.84701377,1.356308059,17.10976555,35.02724983,23.43454788,141.2781583,1.373361571,52.91547108,37.45481375,0.106686473,711.4053776,1.327152668,272.7923909,38.34556211,18.06483206,998.1973627,950.7247352,44.96751975,1148.56001,1220.098502,66.16039557,1184.142845,865.5770664,67.97778239,1100.833555,0.038404148,0.008815853,5.810754218,0.001926358,91.53470978,141.478481,,23.52087711,0.2027,9.190047804,low
2024-01-25 0:00:00,360,3762.732973,3242.737465,2555.470445,1.895900658,1871.082174,73.21869746,2.096255327,26.15203193,43.68532721,1.332653495,14.53949015,33.28231943,23.97435469,135.3004848,1.379811585,51.41359957,37.9995679,0.109401255,701.9181526,1.323623207,266.9606707,38.0330199,17.99033306,1000.283795,951.295787,43.81344757,1133.602994,1219.70869,65.90847828,1185.025874,865.2409381,68.01936689,1100.466282,0.038160046,0.008827908,5.198971457,4.82E-38,91.51628069,141.478481,,23.52087711,0.2027,9.190047804,low
2024-01-25 1:00:00,360,3819.778232,3244.236164,2536.680518,1.893358893,1854.541324,73.10898281,2.128335523,26.18514657,43.77844198,1.33557084,14.66615684,33.50086521,23.48323736,164.1174969,1.471722246,72.91171878,44.42653597,0.108927955,704.1632506,1.325983115,269.2873755,38.24217968,18.11779926,1000.707166,950.0137449,44.98455472,1148.226563,1220.048122,66.03849941,1184.775549,865.1030026,68.00675152,1100.423568,0.038767649,0.00881753,4.659587851,4.82E-38,91.69044504,141.478481,,23.52087711,0.2027,9.190047804,low
2024-01-25 3:00:00,360,3786.95229,3242.156277,2521.70058,1.885859925,1835.383664,72.78356833,1.96608444,25.57467317,42.88797395,1.326028604,14.05973319,32.78246068,23.91587392,174.3480857,1.497456808,80.38309104,46.10494617,0.11276221,704.6304782,1.326912166,270.0448239,38.32431782,18.22109811,999.9650452,949.9099262,44.06147137,1136.94601,1220.736004,66.2355566,1185.909644,864.7990976,68.01397081,1100.873891,0.039992795,0.008847038,3.976970208,4.82E-38,90.35781145,141.478481,,23.52087711,0.2027,9.190047804,low
2024-01-25 4:00:00,360,3776.291119,3240.206101,2555.078383,1.884075986,1857.689506,72.70577367,1.99452985,25.64686514,44.05269363,1.329737035,14.56508991,33.06288153,23.54418189,174.0769805,1.507516652,81.31777315,46.71368548,0.106518283,707.4795889,1.329198865,272.5635694,38.5259976,18.07763752,999.6233024,950.3655029,44.68218339,1146.720696,1220.375437,65.857785,1185.1715,864.8114312,68.03942745,1100.403258,0.040605367,0.008799476,3.963915049,4.82E-38,90.94975329,141.478481,,23.52087711,0.2027,9.190047804,low
2024-01-25 7:00:00,349,3684.679365,3235.891035,2495.211637,1.884083303,1814.170895,72.70609304,1.96376696,25.20606329,41.70341757,1.319726045,13.47114811,32.30226417,23.89304164,145.770738,1.477994391,65.32712146,44.81497616,0.114481349,700.0460248,1.328291376,269.1399958,38.44604302,21.1408444,990.6745477,969.8228502,42.71458958,1119.353746,1200.858935,66.44944384,1185.019928,864.792469,67.9604989,1100.684929,0.042442427,0.008695337,3.963221789,4.82E-38,90.28413699,147.1096774,148.963142,22.24,0.2,9.298975763,low
2024-01-25 10:00:00,360,3853.346512,3285.331691,2532.030297,1.890271188,1847.756854,72.97530589,2.099122899,25.07316816,39.38384091,1.312491496,12.50254741,31.74537355,23.8980713,136.4555765,1.445310199,58.2349595,42.67686304,0.131602856,695.9154249,1.330528785,268.9224144,38.64297367,18.15007792,992.6354819,1001.07891,44.99592847,1149.26826,1220.838282,66.22163328,1185.2187,865.1432139,68.02127124,1100.605447,0.042622435,0.008814772,4.100297428,4.82E-38,90.10118557,147.1096774,148.963142,22.24,0.2,9.298975763,low
2024-01-25 11:00:00,364,3900.410515,3287.271516,2526.470978,1.891615457,1845.17163,73.03355734,2.144393178,25.72584564,37.88141204,1.313625071,12.05880409,31.83303746,23.81846578,156.8576132,1.620511046,83.48450535,53.22311339,0.132263526,703.0758582,1.328980452,270.7317634,38.50676427,17.94011048,997.5736703,1000.101286,45.0719259,1149.195867,1219.544664,66.42807793,1184.110104,865.0498944,67.98737681,1099.035094,0.042583372,0.008897491,4.320635005,4.82E-38,90.03957224,147.1096774,148.963142,22.24,0.2,9.298975763,low
2024-01-25 12:00:00,376,3961.056711,3288.362864,2496.004978,1.894636715,1826.181487,73.16417649,2.128932389,26.0792076,37.36268611,1.311840491,11.8420885,31.69496021,23.61405344,133.7632641,1.397177112,52.64294296,39.35530679,0.12368405,703.0486224,1.331818228,272.4746937,38.75616636,18.07581455,970.7643032,999.9001043,44.83391162,1148.543657,1218.962481,65.93869201,1184.403313,863.6834294,68.0124405,1100.586875,0.04254431,0.009209968,4.442244711,4.82E-38,90.92672409,147.1096774,148.963142,22.24,0.2,9.298975763,low
2024-01-25 13:00:00,373,3900.165641,3284.093658,2525.660724,1.897366193,1850.850229,73.2818233,2.262881185,26.66789419,37.68751476,1.321622392,12.22855455,32.44722989,23.2994588,161.4874924,1.42250566,66.53848528,41.20349154,0.129943143,691.8986795,1.337502451,271.5878721,39.25254957,17.97754025,976.7926932,1000.928865,45.14173851,1149.840836,1221.704671,65.52195269,1185.151402,864.6147478,68.01319267,1100.896429,0.042505248,0.009117638,4.630470117,4.82E-38,90.8416233,147.1096774,148.963142,22.24,0.2,9.298975763,low
2024-01-25 14:00:00,359,3790.53962,3278.432545,2505.846627,1.886903143,1824.98287,72.82899322,2.115686902,25.69492961,37.19168505,1.319988852,12.0212375,32.32237927,23.62566056,141.5463992,1.278487814,42.5644072,30.07099259,0.143381622,687.6212452,1.335241996,268.5550027,39.05565812,18.0665449,948.4319417,1000.542292,45.00297303,1150.249929,1220.258784,65.99882292,1185.244642,865.0224064,68.01393109,1100.480977,0.042466186,0.00881497,4.547441764,4.82E-38,89.23752045,147.1096774,148.963142,22.24,0.2,9.298975763,low
2024-01-25 15:00:00,361,3846.932656,3276.754805,2526.443087,1.883740997,1836.500507,72.69114891,2.009569171,25.67058165,36.89587301,1.323576674,12.02664881,32.59618984,20.1046517,188.2773501,1.431661264,78.87337107,41.89211873,0.13547892,651.7604482,1.30746495,238.418026,36.58062202,18.00163702,926.5159639,998.8222695,44.93591179,1150.37617,1217.476046,63.73690502,1194.696712,864.685167,67.20020888,1098.627353,0.042428298,0.008836059,4.564137259,4.82E-38,90.1180459,147.1096774,148.963142,22.24,0.2,9.298975763,low
2024-01-25 16:00:00,359,3836.273775,3269.94646,2532.958289,1.890161978,1848.314097,72.97056982,1.948125047,25.45144241,39.67388712,1.337952611,13.36160302,33.67858303,19.60821182,170.9281582,1.429441525,71.22370888,41.66879795,0.113483083,707.5528737,1.322481001,268.3855423,37.93151752,17.95906384,921.5428644,1000.524663,44.86068085,1145.998889,1210.567098,61.16536262,1106.786354,864.8711878,67.15673663,1096.220126,0.042818985,0.008764117,4.673684099,4.82E-38,91.29544973,147.1096774,148.963142,22.24,0.2,9.298975763,low
2024-01-25 17:00:00,360,3786.065986,3265.575187,2542.510414,1.895816792,1861.501087,73.21508208,1.986285368,25.40536031,39.32852596,1.335504152,13.17343589,33.49588007,21.82159831,150.814341,1.356621389,54.84470471,36.36570922,0.102831773,683.1103148,1.326141342,261.3318895,38.25617676,18.12497273,922.4238416,1021.836079,44.83203175,1147.163834,1222.421352,63.62188468,1157.53589,862.3999405,68.02349169,1100.107199,0.043556395,0.008854702,5.483107946,4.82E-38,91.86749403,136.0795322,,21.44,0.2,8.314009114,low
2024-01-25 18:00:00,360,3852.362111,3271.03446,2482.80732,1.878764009,1799.371208,72.4732521,1.914316918,25.64492974,37.22712241,1.317414268,11.95920433,32.12497651,23.58393078,120.8775871,1.303026009,38.75710531,32.06310304,0.115204654,690.0724697,1.326648114,264.3045494,38.30098447,18.15891359,983.94098,1049.892511,44.98423293,1149.927775,1226.820449,65.64964228,1184.876216,866.0917334,68.12623472,1101.299626,0.044293804,0.008818034,6.276671893,4.82E-38,90.59339881,136.0795322,,21.44,0.2,8.314009114,low
2024-01-25 20:00:00,359,3737.071884,3259.657074,2504.808444,1.88327669,1820.266085,72.67086987,1.836888284,25.0982193,35.26989629,1.31033158,11.13749914,31.57791861,23.44385972,116.1993776,1.306399515,37.59746108,32.3559918,0.114008711,681.2273667,1.335228686,266.0499203,39.05449683,18.24879337,994.3748018,1050.654656,45.07157268,1149.289401,1226.405773,65.8091613,1184.841472,865.3145565,67.87622951,1100.938036,0.045768624,0.008801357,6.452472447,4.82E-38,90.03528797,136.0795322,,21.44,0.2,8.314009114,low
2024-01-25 21:00:00,361,3719.465878,3259.324734,2489.149857,1.882099783,1807.606251,72.61942249,1.86695616,25.31031607,34.78206192,1.308756086,10.94084521,31.45542444,23.4163666,120.0945866,1.310828364,39.32112571,32.74179695,0.111811351,689.7840622,1.334496391,268.9507222,38.99056776,18.05709653,998.9630475,1050.142294,44.98068306,1150.372494,1224.983372,66.35657059,1184.028395,865.7087924,68.06430751,1099.950742,0.046506034,0.008800406,6.457954426,4.82E-38,90.20003719,136.0795322,,21.44,0.2,8.314009114,low
2024-01-25 23:00:00,360,3754.626386,3257.526903,2508.534978,1.872662753,1811.276484,72.20455367,1.990606046,25.95878512,34.00702837,1.31417064,10.83979968,31.87517462,23.93314774,120.9767532,1.385061464,46.54392041,38.47344155,0.123605934,690.8906709,1.33026196,266.8186833,38.61952325,18.08204224,962.8477795,1051.079788,45.02563372,1150.307483,1225.191046,66.06733215,1185.609223,865.0984874,68.11562725,1100.087342,0.047959933,0.008816846,6.458306961,4.82E-38,90.05623141,136.0795322,,21.44,0.2,8.314009114,low
2024-01-26 0:00:00,360,3817.630908,3258.662684,2554.409632,1.875052056,1847.093261,72.30998652,1.9499209,25.47942943,34.10673039,1.313001079,10.84075617,31.78480037,23.92867022,118.6651936,1.373697283,44.65191092,37.62848193,0.122326831,681.314157,1.322265459,258.3021644,37.91234364,15.16102065,943.4469425,1048.796087,45.26001766,1150.149907,1225.248952,65.7339309,1184.58469,865.1434174,67.91967503,1099.95939,0.048060756,0.008807452,6.459395715,4.82E-38,89.7134893,136.0795322,,21.44,0.2,8.314009114,low
2024-01-26 1:00:00,361,3854.401072,3260.790188,2511.655178,1.874388308,1815.442554,72.28072426,1.862331945,25.35222284,33.61148359,1.306044135,10.50153121,31.24387883,23.836559,121.2193124,1.384664407,46.62010644,38.45930612,0.116533888,743.0816563,1.311155981,274.3126654,36.91554798,18.84079615,947.4560655,1049.440973,44.68910367,1149.809223,1225.650954,66.20365582,1184.833776,864.9528555,68.01724119,1099.923028,0.047876003,0.008846098,6.495671441,4.82E-38,89.67662383,136.0795322,,21.44,0.2,8.314009114,low
2024-01-26 2:00:00,359,3789.861665,3253.406629,2518.967051,1.877590466,1824.278888,72.42170506,1.912847098,25.39442147,33.04791123,1.306354437,10.3334633,31.26812837,23.954515,117.7575324,1.3744174,44.39447013,37.69989845,0.120069369,699.5342329,1.326438231,267.7987115,38.28243121,15.09801278,943.3180674,1049.927134,45.00700034,1149.886237,1224.370983,65.67334,1184.688333,865.3029428,67.97053857,1100.68969,0.04769125,0.008809938,6.465618878,4.82E-38,89.61033547,136.0795322,,21.44,0.2,8.314009114,low
2024-01-26 6:00:00,367,3823.100467,3242.650836,2481.527135,1.889399757,1809.963847,72.93749972,2.096254996,25.79284322,31.52324789,1.30148787,9.736422514,30.88648273,23.96328379,130.0276435,1.430906767,54.33275894,41.78554459,0.134314552,706.1849796,1.32190286,267.5033932,37.88007405,15.01901817,992.0998644,1050.917508,44.93824122,1149.032147,1226.066728,65.91606514,1186.337649,864.2396186,67.941021,1099.341642,0.046952238,0.008992547,6.836995701,4.82E-38,90.01047813,136.9037037,147.8556962,22.45941312,0.1906,9.082452341,low
2024-01-26 8:00:00,369,3950.871482,3300.96684,2363.518989,1.863454703,1696.905023,71.79570083,2.05045319,22.69254789,61.40499107,1.335710303,20.5776039,33.51128881,17.37711255,268.9293635,1.517034799,127.2899793,47.33212382,0.122508274,591.2331354,1.268646669,194.7534089,32.94020535,16.65403,932.8746717,1049.605318,46.0137823,1149.288631,1158.319404,67.2536532,1200.602528,865.4879185,66.6308528,1109.416691,0.04655574,0.009061666,6.65028893,4.82E-38,88.64602888,136.9037037,147.8556962,22.45941312,0.1906,9.082452341,low
2024-01-26 14:00:00,355,3670.378406,3296.93859,2447.138891,1.875449769,1769.954635,72.32751035,2.062790702,27.00669896,31.98113747,1.330739343,10.5980388,33.13840482,23.35624213,165.4904721,1.633822129,89.35022037,53.99115684,0.118596256,627.2990485,1.342111734,248.7364617,39.65197498,14.80884273,788.7439961,1029.813472,45.47075328,971.4622005,1122.498312,65.24126049,1219.976348,898.0655481,68.1958836,1057.521109,0.044180143,0.008672295,4.994129745,4.82E-38,90.94444404,136.9037037,147.8556962,22.45941312,0.1906,9.082452341,low
2024-01-27 2:00:00,370,4078.706264,3260.399669,2699.604585,1.872029312,1948.481632,72.17655664,2.19810043,25.61598571,46.55256224,1.368452007,16.7122022,35.89963988,23.50805109,180.826137,1.382296254,69.17891564,38.25714401,0.107039595,767.7396562,1.290526479,268.8551135,35.01904732,15.06101549,980.2849266,1101.218197,47.8409534,1177.154418,1149.584052,65.39977047,1219.963585,898.5679035,67.67352262,1060.716913,0.078485387,0.009369974,2.936184839,4.82E-38,92.15455101,146.2447301,,27.55689376,0.1804,10.60143125,low
2024-01-27 6:00:00,363,3988.031054,3228.634075,2673.328804,1.899166615,1961.133709,73.35924057,2.043772208,25.65151353,41.47153591,1.33010412,13.72316114,33.09055437,20.72004669,187.9690531,1.447687986,80.69331232,42.92904124,0.109540924,742.9661133,1.304344742,269.6670865,36.29601427,14.42982304,940.5858992,1001.166629,47.67349525,1174.979781,1147.782465,63.72177777,1219.705379,900.7545803,67.05897804,1057.744803,0.052114831,0.009556437,5.417511594,4.82E-38,89.85528038,137.0344828,161.5789474,21.44651662,0.165,8.871479747,low
2024-01-27 7:00:00,360,4064.194781,3251.272978,2608.717737,1.866622901,1876.628825,71.9368293,1.942269214,23.63488654,60.80705022,1.326062053,19.93558956,32.78499695,19.1148577,237.8537228,1.482705103,107.4121602,45.15891487,0.105166102,676.2319051,1.297104415,240.9435759,35.63031766,10.88559818,913.7282762,996.1047815,45.33971494,1179.447934,1118.016951,60.52684772,1219.745926,897.8869992,66.59803113,1050.581045,0.052241447,0.009392456,5.418678115,4.82E-38,89.65266099,137.0344828,161.5789474,21.44651662,0.165,8.871479747,low
2024-01-27 10:00:00,360,3993.404572,3335.992125,2427.351912,1.867340755,1746.934581,71.9687398,1.884864833,25.16916991,42.7624988,1.348353255,14.73051723,34.4472789,23.36106098,147.9287396,1.389154768,57.28007964,38.72140044,0.096804604,693.4054943,1.316124595,259.0801179,37.36343598,14.99320678,969.3397985,1047.060831,45.18620309,1192.921592,1142.070017,53.65827288,1219.275736,913.4514345,67.28650576,1054.566707,0.044465796,0.00862328,6.593799378,4.82E-38,90.04894166,137.0344828,161.5789474,21.44651662,0.165,8.871479747,low
2024-01-27 13:00:00,366,4001.397582,3309.935019,2534.707699,1.885473435,1844.423823,72.76672665,1.767776659,24.31698124,43.29374944,1.335828203,14.51210773,33.52009913,23.78036274,137.9774804,1.361079026,50.51982757,36.61454566,0.108372911,714.7405249,1.31402174,265.699721,37.17429078,15.14150229,1026.488703,1008.140763,51.48519977,1167.097801,1080.734603,61.06728859,1229.961634,929.229836,67.24919292,1071.153438,0.046592366,0.008938803,6.548697834,4.82E-38,88.49780556,137.0344828,161.5789474,21.44651662,0.165,8.871479747,low
2024-01-27 14:00:00,365,4007.798082,3306.805522,2529.845603,1.882015166,1837.065627,72.61572109,1.806233272,24.19648906,45.34225061,1.353588451,15.79258566,34.82973484,23.34669802,140.3084204,1.294155837,43.85843825,31.25859311,0.093806848,731.883997,1.307526985,267.7690314,36.58626674,14.97944118,1018.930637,967.7651648,53.98532429,1150.327526,1058.134771,58.94256117,1162.632226,927.0779106,66.08100571,1054.384935,0.047301223,0.00895269,6.728209096,4.82E-38,89.8103035,137.0344828,161.5789474,21.44651662,0.165,8.871479747,low
2024-01-27 15:00:00,363,4012.150399,3292.433637,2523.585166,1.893911283,1845.569795,73.13285164,1.799789166,24.03523743,42.96519942,1.312267526,13.63201355,31.7280351,23.66860291,141.239619,1.386646551,54.45410508,38.55441233,0.100501672,708.4572018,1.308731055,259.973484,36.69572182,11.95469192,1046.700973,1020.383569,54.56088999,1155.192599,1091.856813,62.14945448,1201.537449,917.5481716,67.45944615,1072.945672,0.048010079,0.008436562,8.758975994,4.82E-38,89.21274456,137.0344828,161.5789474,21.44651662,0.165,8.871479747,low
2024-01-27 22:00:00,359,4045.285047,3295.741719,2582.686417,1.879262377,1872.321697,72.4951231,2.09079705,26.25824572,40.22063831,1.356159946,14.08386516,35.01651329,23.19398179,123.6518876,1.378934998,46.86762052,37.90287509,0.099535519,747.5708542,1.30993899,275.1458913,36.80532617,9.916778248,1034.72961,1000.316755,57.98506482,1048.950405,1162.135637,66.941278,1219.919382,948.9470714,69.99151097,1074.711995,0.046909604,0.008784119,7.009366848,4.82E-38,90.73928577,137.937415,,23.99117292,0.1683,9.143069616,low
2024-01-28 2:00:00,365,4140.948774,3281.392149,2569.912225,1.871717127,1854.519375,72.16275161,2.422536894,26.86017954,39.67935125,1.364192291,14.12402435,35.59540139,23.15303193,133.5788442,1.377728564,50.56599047,37.85478962,0.13638356,772.6799475,1.310064581,284.4753378,36.8167103,10.93738988,905.5829398,1000.237469,58.07747759,1101.469885,1180.285559,66.91084933,1221.083646,942.7507604,70.07346115,1074.615511,0.045352452,0.008955805,4.578254848,4.82E-38,89.39680838,137.937415,,23.99117292,0.1683,9.143069616,low
2024-01-28 7:00:00,366,4247.402647,3287.954441,2480.306936,1.86663752,1784.270291,71.9374794,2.634640501,27.97333086,41.89358944,1.388265333,15.62220908,37.29021382,22.60628914,160.1089034,1.414416351,64.89435101,40.53138185,0.150635724,742.7643466,1.311866823,274.67302,36.97983367,10.83197211,1049.099372,980.2160062,57.99397792,1048.991225,1150.294884,67.14558553,1199.717501,932.7241363,69.98813378,1074.669575,0.027465419,0.009351836,4.477747877,3.57E-05,91.25855336,144.022069,168.6177106,25.42408198,0.21,9.309587076,low
2024-01-29 7:00:00,365,4209.443983,3263.099064,2472.49787,1.897056999,1811.562431,73.26851334,2.654792212,27.21953468,45.09144035,1.371101887,16.27257489,36.08794654,20.72679071,229.6875073,1.462637192,100.8977031,43.92825031,0.135640981,726.7474698,1.325995461,277.9320113,38.24327195,10.74974672,982.1052514,951.8092864,49.94395955,1100.106416,1144.967934,61.7964227,1199.857819,861.1618648,69.06559869,1075.547306,0.055066265,0.008962627,5.222969368,0.002260753,91.32931546,138.5879859,156.7625899,23.46646159,0.1905,10.34132269,low
2024-01-29 8:00:00,365,4217.462723,3323.493281,2483.161233,1.896421527,1818.695703,73.24114434,2.752488244,26.67256965,67.47980918,1.393708782,25.4164943,37.66533221,22.617715,188.0566486,1.409462263,75.21433142,39.99557153,0.142071685,718.5572299,1.326367834,275.0364524,38.27620696,10.12964524,981.366802,950.5295699,49.8249337,1097.292943,1021.461224,61.55313295,1198.367792,890.0469308,69.05753816,1059.624599,0.055677684,0.008934477,5.241837453,0.002260753,92.82594339,138.5879859,156.7625899,23.46646159,0.1905,10.34132269,low
2024-01-29 12:00:00,365,3909.224975,3323.892005,2484.398492,1.904079101,1827.76527,73.56973031,2.690736188,25.86863584,71.28856013,1.393557802,26.84368406,37.65496738,23.05274799,186.4525683,1.401782434,73.47592656,39.40730194,0.151800797,677.2741,1.336542083,265.2813598,39.16898045,10.59519241,882.4987219,984.6900133,48.7886295,1100.394106,1080.996144,60.88181943,1223.441456,913.9468699,69.05114431,1060.396728,0.058123361,0.010697669,6.872515488,0.002260753,92.0055048,138.5879859,156.7625899,23.46646159,0.1905,10.34132269,low
2024-01-29 13:00:00,365,3945.777971,3331.156778,2486.041291,1.892450264,1816.542679,73.06969058,2.392092007,25.36237309,72.82836966,1.392392531,27.36518396,37.57489572,23.71355972,158.2324894,1.342471377,55.14403543,34.85000815,0.124655522,689.5033889,1.327490792,264.5997978,38.37541657,10.40588835,905.9179907,999.270269,49.73584531,1140.922331,1074.849233,61.77447028,1217.550114,911.8543573,69.8492476,1060.509581,0.05873478,0.010699303,7.668166517,0.002260753,91.80257814,138.5879859,156.7625899,23.46646159,0.1905,10.34132269,low
2024-01-29 14:00:00,366,3994.96329,3328.721336,2453.564348,1.890941555,1791.209082,73.00436539,2.352774058,25.18637614,71.10698117,1.389566937,26.57991552,37.38017713,23.9587437,159.2669498,1.362165508,57.95410433,36.38802928,0.124686516,693.7691471,1.322910782,263.4222766,37.96973067,9.994435165,936.6001855,999.6759111,49.99850233,1149.625046,1075.526805,61.99443293,1219.784284,896.8066436,70.02078129,1059.658291,0.059124042,0.010689808,8.538782254,0.002260753,91.47301895,138.5879859,156.7625899,23.46646159,0.1905,10.34132269,low
2024-01-29 17:00:00,364,4215.549565,3324.177798,2456.67429,1.879001993,1780.688361,72.48369752,2.491000876,25.38079985,77.28281878,1.417730581,30.36157194,39.28631541,23.68541487,152.46965,1.278804785,45.01988869,29.52711485,0.114496293,706.6381233,1.318245543,265.3680352,37.55359731,10.16320132,878.3421111,999.791446,50.07346937,1149.22368,1075.962242,61.40890041,1220.519546,882.9942632,70.11044667,1061.120564,0.057429885,0.0106771,6.259439893,0.002260753,92.4946694,139.3350993,,23.95176109,0.151,9.458103847,low
2024-01-29 18:00:00,365,4378.180511,3332.408248,2447.171606,1.871426168,1765.631404,72.14988109,2.530161096,25.48981822,67.43805803,1.377135452,24.62433398,36.51400218,23.57171361,143.4151914,1.254939553,39.55727114,27.58234379,0.1074238,714.6611561,1.313613832,265.4075054,37.13753058,10.06998672,879.8659716,1000.141304,49.87758325,1148.822057,1075.850855,61.88117169,1220.08264,869.9044185,70.06778587,1059.518683,0.056834035,0.010756928,6.559849026,0.002260753,93.0620505,139.3350993,,23.95176109,0.151,9.458103847,low
2024-01-29 19:00:00,365,4403.112092,3335.599737,2491.862829,1.869487706,1795.736806,72.0640312,2.670071328,25.80363218,87.25190241,1.432044507,35.0982622,40.22635751,23.63560283,166.0363533,1.297481664,51.54054439,31.04172271,0.104284876,720.9904498,1.316338546,269.5253095,37.38264627,10.25941104,878.594519,999.926652,49.98791851,1150.354432,1076.059179,61.89106555,1220.129651,886.7960044,70.02428747,1059.963973,0.056238185,0.010722893,6.54471677,0.002260753,93.53737205,139.3350993,,23.95176109,0.151,9.458103847,low
2024-01-29 20:00:00,366,4327.651868,3324.00717,2421.933716,1.879652609,1756.198399,72.5122404,2.50920419,25.01456567,82.70702002,1.420932177,32.66779986,39.49821896,22.90722722,170.6524977,1.347925071,60.03472278,35.17951603,0.114211682,704.268657,1.32270007,267.2769892,37.95099874,10.06284751,879.8062586,999.1385317,50.09497149,1149.885587,1077.410471,62.69353837,1219.15639,902.9325434,69.85927168,1061.556973,0.055642334,0.010768191,6.561226143,0.002260753,92.89202609,139.3350993,,23.95176109,0.151,9.458103847,low
2024-01-29 21:00:00,365,4195.480268,3318.566473,2452.120869,1.887553404,1786.548621,72.85728216,2.516891241,25.92882807,62.55351421,1.431848337,25.15502086,40.21360139,23.09963694,150.3794141,1.341647393,52.35352493,34.81428974,0.098583701,706.0478559,1.326119507,270.0932797,38.25424545,10.11125576,879.1340721,1000.524706,49.9165121,1150.209822,1075.82744,61.63415217,1220.112243,899.0258762,70.03856834,1060.062737,0.055046484,0.010728011,6.553942835,0.002260753,93.48716921,139.3350993,,23.95176109,0.151,9.458103847,low
2024-01-30 2:00:00,364,4441.204241,3310.26553,2388.028252,1.856696756,1707.274385,71.49305642,2.353211839,26.22592018,54.98983413,1.42936368,22.02438083,40.05173171,23.99139635,149.0580274,1.352312709,53.26568287,35.73486366,0.106316898,714.5073018,1.304613481,259.5132017,36.32058078,8.098204661,999.561277,921.5711442,50.27093241,1149.023794,1075.760941,61.99390088,1220.572377,906.0902247,70.02552389,1060.114585,0.041268967,0.010529129,5.485034196,0.002260753,92.17622869,139.3350993,,23.95176109,0.151,9.458103847,low
2024-01-30 3:00:00,365,4645.070448,3318.598707,2352.1476,1.837506474,1661.122214,70.62151262,2.372843739,25.4874187,72.31744338,1.442931691,29.59870999,40.92886668,23.14876123,167.52639,1.368207079,61.63782292,36.79290344,0.085911899,751.7545398,1.306056285,274.03182,36.45229999,10.60009872,882.3266679,898.8541806,49.25012399,1140.89197,1075.523646,60.94538305,1213.215056,912.8941734,70.0987192,1060.321864,0.042918238,0.010723658,5.937674764,0.002260753,93.40446929,139.3350993,,23.95176109,0.151,9.458103847,low
2024-01-30 5:00:00,365,4781.032716,3317.832336,2321.757515,1.856085716,1659.257551,71.46558329,2.457320925,27.16607208,45.37446033,1.43190586,18.248402,40.21734224,24.50442198,136.2380536,1.32853626,46.25437442,33.95114156,0.099372797,743.4377478,1.31230443,275.2160037,37.01937446,8.817713794,887.9049083,822.0403573,43.00790018,1044.810849,1028.267275,55.86855846,1068.179283,802.0834781,69.21509468,1054.403864,0.046216779,0.010759141,6.098336102,0.002260753,94.12738228,129.4125461,133.138255,26.30674016,0.146,9.614426618,high
2024-01-30 6:00:00,365,4711.810858,3313.875898,2290.217994,1.851903324,1632.399843,71.27705083,2.491670404,27.30551822,42.47521904,1.426016055,16.91904769,39.83274973,24.90049279,133.7772394,1.324582516,45.04809599,33.67396144,0.097587614,716.4748422,1.317457335,268.5562584,37.48299907,9.901037345,920.7867172,903.782841,48.29656625,1125.022493,1016.684619,60.84510924,1181.502424,828.0501242,69.97138154,1061.014006,0.04786605,0.010696441,5.738805901,0.002260753,93.95274321,129.4125461,133.138255,26.30674016,0.146,9.614426618,high
2024-01-30 7:00:00,364,4740.439177,3311.028398,2252.277142,1.851118387,1604.557658,71.24157274,2.392980856,27.65571891,43.5134039,1.435247976,17.59428456,40.43417197,24.77333917,138.4806584,1.334338621,47.6980638,34.44384534,0.091488342,707.2835285,1.319120836,266.164206,37.63189659,11.4937317,979.1385816,935.3648283,48.97327201,1137.754285,1062.963598,62.17054956,1217.951795,874.1578871,70.02209509,1060.168542,0.04951532,0.010697517,5.633165514,0.002260753,93.81190956,129.4125461,133.138255,26.30674016,0.146,9.614426618,high
2024-01-30 8:00:00,366,4782.499559,3356.563872,2260.100189,1.84913966,1608.106562,71.15200336,2.488451165,27.63679301,45.26407438,1.436992565,18.35320465,40.54695673,24.04231064,142.7783137,1.330802375,48.76963266,34.15759116,0.100623432,682.8243117,1.324649433,260.3203936,38.12406635,10.01155698,1049.371108,941.1420138,49.91516804,1146.097583,1070.512911,61.51078277,1218.713612,897.9730494,69.95773056,1059.11914,0.051164591,0.010697936,5.390623586,0.002260753,93.7170605,129.4125461,133.138255,26.30674016,0.146,9.614426618,high
2024-01-30 10:00:00,365,4628.795161,3379.450056,2309.461575,1.86714,1661.88435,71.95981817,2.634733673,27.4324317,43.33624227,1.433246367,17.46642675,40.30443305,24.22957358,143.1555646,1.34767064,50.83024729,35.50700067,0.102494207,655.3667089,1.338218905,257.6562141,39.31481575,10.09324236,1050.265102,943.7551083,49.67740147,1145.296904,1074.448867,60.83629744,1205.641108,899.270248,69.51664903,1057.332804,0.053348596,0.010729139,5.371615296,0.002260753,94.21107667,129.4125461,133.138255,26.30674016,0.146,9.614426618,high
2024-01-30 12:00:00,365,3875.709248,3337.85017,2563.23049,1.908486842,1890.579098,73.75767048,2.657100737,27.69496079,42.52569864,1.447245847,17.52242454,41.20431904,25.07717154,132.9358763,1.317154125,43.93687745,33.05118128,0.119755038,713.7453513,1.323431147,271.3371805,38.01596466,10.10823251,1050.665631,950.5428025,49.96978458,1149.895094,1075.388522,61.77484458,1220.243108,890.8957516,69.99541278,1060.708383,0.052882959,0.010748234,5.360974962,0.002260753,93.14081674,129.4125461,133.138255,26.30674016,0.146,9.614426618,high
2024-01-30 13:00:00,365,3823.443566,3333.563581,2546.70368,1.899334625,1868.426271,73.36645741,2.72027178,27.89356008,42.88279707,1.454065162,17.85484786,41.63638821,24.45808108,153.5931684,1.433747383,64.1597835,41.77255027,0.133432875,708.0820492,1.316186951,264.603432,37.36903546,10.11760718,1047.957221,951.1918198,50.02832977,1149.362282,1075.728489,62.07263161,1219.166907,913.8592905,70.06027416,1059.432799,0.05265014,0.010756684,5.348791527,0.002260753,93.04816099,129.4125461,133.138255,26.30674016,0.146,9.614426618,high
2024-01-30 14:00:00,365,3931.075028,3324.205063,2540.980314,1.90397738,1869.281895,73.56538282,2.725983178,27.81510312,42.60140805,1.449705928,17.62022248,41.3606575,24.48010452,153.1218025,1.476181105,68.26984877,44.58532205,0.122534191,704.4078607,1.310855043,259.8441647,36.88831133,10.10848494,1047.436912,950.3872154,50.01985277,1149.248745,1075.734078,62.02385788,1219.518101,888.6911651,70.05508269,1058.575053,0.052417322,0.010911891,5.369458291,0.002260753,93.24189415,129.4125461,133.138255,26.30674016,0.146,9.614426618,high
2024-01-30 15:00:00,365,3974.303891,3328.500172,2522.344119,1.902618443,1854.105992,73.50725773,2.47984699,27.3016987,40.98318747,1.444009629,16.80222394,40.99784563,24.24945935,143.5272326,1.402063305,56.78199941,39.56182975,0.137745312,715.1062239,1.310358366,263.4689587,36.84333178,9.970694253,949.5842053,951.1968854,49.94394468,1149.946448,1076.510994,61.9727472,1220.156357,850.8144551,69.97824601,1060.212603,0.052184503,0.010709907,5.357179188,0.002260753,91.77193643,129.4125461,133.138255,26.30674016,0.146,9.614426618,high
