Repository: praisegee/new

File: n_rtg_ccg - n_rtg_ccg.csv.csv (part 6 of 19)
Date,Tonnes Milled (wet),SAG Mill Power,Ball Mill Power,Cyclone Feed Slurry Mass Flow,Cyclone Feed Slurry Density,Cyclone Feed Slurry Solids Mass Flow,Cyclone Feed Slurry Percentage Solids,Feed Grade,First Concentrate Grade,First Conc Slurry Mass Flow,First Conc Slurry Density,First Conc Slurry Solids Mass Flow,First Conc Slurry Percentage Solids,Combined Conc Grade,Combined Conc Slurry Mass Flow,Combined Conc Slurry Density,Combined Conc Slurry Solids Mass Flow,Combined Conc Slurry Percentage Solids,Tails Grade,Tails Slurry Mass Flow,Tails Slurry Density,Tails Slurry Solids Mass Flow,Tails Slurry Percentage Solids,Cell 1 Level,Cell 1 Air Flow Rate,Cell 2 Air Flow Rate,Cell 3 Level,Cell 3 Air Flow Rate,Cell 4 Air Flow Rate,Cell 5 Level,Cell 5 Air Flow Rate,Cell 6 Air Flow Rate,Cell 7 Level,Cell 7 Air Flow Rate,Rougher 1 Collector Volume Flow Rate,Rougher 2 Collector Volume Flow Rate,Rougher Depressant Volume Flow Rate,Rougher Frother Volume Flow Rate,Recovery,Rougher Feed P80,Rougher Tail P80,Rougher First Conc Grade,Rougher Tail Grade,Mass Pull,rtg_ccg
2024-02-24 4:00:00,374,3514.323964,3826.269221,2498.173306,1.838496413,1765.382048,70.66691666,1.761074024,25.97506235,73.78073528,1.293358035,22.3131527,30.24251875,24.66980351,180.5842686,1.381163908,68.65527053,38.01841161,0.140181655,781.6060236,1.287546527,271.5304995,34.74007254,22.66858551,951.020807,1050.36418,53.94525153,1269.783557,1369.969473,63.92765297,1329.680655,1026.039401,70.0565178,1099.663943,0.039964078,0.010952552,6.112320847,4.15E-38,91.91356531,112.05,,25.66893544,0.127,8.050185714,high
2024-02-24 5:00:00,375,3559.478437,3823.083867,2490.420017,1.83943273,1760.97142,70.70981633,1.749778889,26.14548907,74.14943919,1.295168681,22.53152299,30.38663978,24.18053424,185.6913514,1.410507556,74.53326956,40.13825576,0.144546263,788.6100131,1.28829439,274.5167755,34.81020669,22.750133,1037.51783,1050.244332,53.9387783,1268.594847,1371.787287,64.18944325,1330.14164,1024.990954,69.97455827,1100.268903,0.040276394,0.011002022,6.113724275,4.15E-38,92.52302613,110.7303303,127.186059,26.01847534,0.1337,7.598094322,high
2024-02-24 6:00:00,372,3509.025071,3818.800418,2460.856019,1.836694558,1736.976448,70.58423714,1.657832302,25.93569016,74.48852577,1.290171283,22.33753131,29.98788212,24.16102174,193.9399117,1.404604902,77.09490692,39.75195526,0.142127543,774.7003878,1.292729279,272.8838773,35.22444052,22.42980903,1019.397391,1050.080496,53.96087758,1270.237833,1369.94702,63.89623684,1329.595036,1024.214977,70.01611377,1101.216333,0.040856876,0.010942557,6.081437874,4.15E-38,91.87033018,110.7303303,127.186059,26.01847534,0.1337,7.598094322,high
2024-02-24 7:00:00,371,3515.367669,3825.970907,2467.474957,1.831185476,1735.385981,70.33043945,1.299076521,25.71365377,74.27450944,1.289980201,22.26198214,29.97257378,24.09230664,170.4448151,1.27251693,49.98935403,29.32876192,0.124588352,773.3123306,1.294621763,273.7552026,35.40034108,22.41595747,1027.234921,1051.876966,53.88364346,1268.48752,1370.035133,63.43129599,1330.446807,1025.389843,70.03647388,1099.879266,0.041437359,0.010933958,6.057181484,4.15E-38,89.88550213,110.7303303,127.186059,26.01847534,0.1337,7.598094322,high
2024-02-24 9:00:00,370,3553.490058,3943.457054,2479.793752,1.835430342,1748.902584,70.52613075,1.690865517,25.73995653,72.39249991,1.286429638,21.49137625,29.68729672,24.37815748,162.3670518,1.261773131,46.08498998,28.38321535,0.125571356,774.6214715,1.296968405,275.9026726,35.61774141,22.27278067,985.709111,1050.646705,54.0446197,1270.243481,1369.592836,63.7800429,1330.03809,1024.461843,69.98223434,1100.995687,0.042598324,0.010939777,6.061749576,4.15E-38,93.32101694,110.7303303,127.186059,26.01847534,0.1337,7.598094322,high
2024-02-24 10:00:00,370,3436.928548,3939.174764,2433.745584,1.831332501,1711.829291,70.33723256,1.747720594,26.16797344,71.90173443,1.291023678,21.61086851,30.05611573,24.86671041,157.0717009,1.257518407,43.95131898,27.98169162,0.123774263,746.4016115,1.300833408,268.5112439,35.97409756,22.38154605,947.5080734,1050.521147,54.06172369,1269.897611,1369.908366,64.44082733,1330.781715,1025.314479,69.94743889,1100.929044,0.043178807,0.010894194,6.03713413,4.15E-38,93.2411966,110.7303303,127.186059,26.01847534,0.1337,7.598094322,high
2024-02-24 11:00:00,371,3431.720989,3943.76217,2441.091364,1.829340651,1714.74728,70.24510861,1.836198322,26.54151,71.98575098,1.296026472,21.92309939,30.45477625,24.63747274,161.3705583,1.259721414,45.48235419,28.18503863,0.132835547,768.3873048,1.290181646,268.8343677,34.98683099,22.26635268,998.1956392,1050.139855,54.03177078,1269.850278,1369.607437,63.59569554,1330.395721,1025.498374,70.06267099,1101.022428,0.04375929,0.010869248,6.045007178,4.15E-38,93.13858515,110.7303303,127.186059,26.01847534,0.1337,7.598094322,high
2024-02-24 13:00:00,349,3431.9637,3934.406244,2439.792815,1.821783569,1705.26289,69.89375818,1.771932278,26.44034303,72.2045901,1.295594339,21.96497,30.42046214,24.85785786,161.4296532,1.261170758,45.70349229,28.31170816,0.142485476,769.8453611,1.282656681,263.8990645,34.27949012,22.98238998,1031.07949,1050.695246,54.10669028,1270.771476,1370.389114,64.17531382,1331.773668,1025.015279,70.01332281,1099.917449,0.046004511,0.010316895,5.282051429,4.15E-38,92.74797748,110.7303303,127.186059,26.01847534,0.1337,7.598094322,high
2024-02-24 14:00:00,369,3528.659735,3954.48702,2388.505944,1.811069393,1657.398604,69.39059991,2.09956404,26.97391262,72.3378028,1.296771388,22.0730658,30.51387372,24.67774804,162.5026585,1.271113378,47.42018696,29.1811761,0.151505473,772.8131732,1.271642481,256.7986306,33.22907004,22.71869886,1101.380752,1050.161824,53.97105165,1269.026305,1370.073396,63.81105804,1329.9933,1024.936544,69.98820837,1101.953523,0.048669193,0.010862443,5.779137629,4.15E-38,94.01500668,110.7303303,127.186059,26.01847534,0.1337,7.598094322,high
2024-02-24 15:00:00,370,3706.276519,3954.880693,2420.044133,1.800148943,1666.722901,68.87159113,2.164980409,26.54330357,72.55457262,1.292355182,21.88428854,30.16252147,27.07001013,162.6406625,1.268955071,47.16615719,29.00022446,0.172973816,766.4457664,1.273290571,255.8963441,33.38740395,22.93115199,1143.502317,1049.550447,53.95310807,1269.305884,1369.78551,63.99960479,1330.120175,1026.176577,69.99613333,1099.975756,0.052188258,0.010841714,4.962813519,4.15E-38,93.02285814,110.7303303,127.186059,26.01847534,0.1337,7.598094322,high
2024-02-24 16:00:00,370,3820.50359,3956.015983,2385.701738,1.801636989,1644.76678,68.94268273,2.160501203,26.72448747,72.53852634,1.291116115,21.807627,30.06350983,25.93097103,174.2517356,1.296503605,54.70026554,31.39151835,0.180015542,752.0021763,1.274475527,251.9281806,33.5009909,23.08396266,1148.538873,1049.770191,54.02998398,1270.198134,1366.436081,64.44227378,1329.533783,1025.135039,69.97870539,1100.601173,0.055707323,0.010897738,4.823814912,4.15E-38,92.61245513,110.7303303,127.186059,26.01847534,0.1337,7.598094322,high
2024-02-24 17:00:00,370,3792.714606,3952.204019,2396.687075,1.808795022,1660.497284,69.28302413,2.284726881,27.07918806,73.78019615,1.294588859,22.38530393,30.34053187,25.58366689,182.5759803,1.301898298,58.15351282,31.85167771,0.188524409,756.8331471,1.282628842,259.4186223,34.27685789,23.15595107,1141.249717,1140.909819,57.78210471,1270.372261,1368.366442,64.18721685,1329.588194,1047.059588,69.98394532,1101.15127,0.059226388,0.011276633,4.402146232,4.15E-38,93.12827023,110.1821782,,26.86837193,0.1407,9.983876611,high
2024-02-24 18:00:00,371,3704.297709,3947.26428,2407.383198,1.813155368,1672.867172,69.48902748,2.248883104,26.93979752,77.21982357,1.306378126,24.14662277,31.26997921,25.59083632,188.6878102,1.306386893,60.74679674,32.19434085,0.135349766,737.8503954,1.288613863,257.0681242,34.84014183,23.00661703,1130.955618,1149.162875,58.05122157,1269.411508,1369.55292,63.87241443,1331.303872,1049.307167,69.9903453,1101.586321,0.062745453,0.013289612,3.774298376,4.15E-38,95.26348065,110.1821782,,26.86837193,0.1407,9.983876611,high
2024-02-24 19:00:00,368,3459.045983,3925.496463,2446.750014,1.828399061,1717.654961,70.20148978,2.198739235,26.42287282,77.49470183,1.304503344,24.11890673,31.12329767,25.24520704,190.7227966,1.309944003,61.9713674,32.4928999,0.135608232,733.9440145,1.294698194,259.870745,35.40743433,22.71900285,1114.327371,1162.840461,57.9735854,1283.831498,1385.69459,63.50503509,1344.750622,1062.410204,70.05863089,1112.097475,0.068136613,0.013222043,3.743463692,4.15E-38,95.24732171,110.1821782,,26.86837193,0.1407,9.983876611,high
2024-02-24 20:00:00,370,3392.889568,3893.825287,2473.770793,1.829195947,1737.537227,70.23840817,1.987663906,26.1486865,75.69690935,1.303366824,23.49190887,31.03417177,24.76304152,185.9076191,1.30353103,59.43019394,31.96759457,0.152706466,704.0217934,1.292681008,247.9561033,35.21994712,23.08653989,954.2207888,1150.618711,57.73065927,1269.952497,1370.883966,63.13904728,1330.560991,1048.964735,69.97571173,1100.649531,0.075722972,0.01327993,3.771840176,4.15E-38,93.25143324,110.1821782,,26.86837193,0.1407,9.983876611,high
2024-02-24 21:00:00,371,3724.212376,3920.804239,2358.415998,1.806836219,1631.79174,69.19015735,2.147357294,26.40576944,77.51972439,1.30731518,24.29711257,31.34313591,24.63223753,187.1611104,1.304278211,59.91371825,32.01184162,0.128883979,732.1344959,1.27833155,247.9678212,33.86916237,22.92357819,1017.755011,1149.273823,57.79999777,1267.198902,1370.784623,64.08927579,1330.635878,1050.934507,70.06096834,1100.637105,0.088785788,0.013321397,3.780790147,4.15E-38,95.00868521,110.1821782,,26.86837193,0.1407,9.983876611,high
2024-02-24 22:00:00,369,3703.035566,3931.310068,2432.543269,1.811961965,1688.981541,69.43274402,2.225333144,26.51941503,80.17234394,1.312916692,25.47738667,31.77827343,25.74154594,187.7134753,1.299201229,59.24773565,31.56285693,0.136513197,738.4223055,1.287545315,256.5276051,34.73995885,22.66937898,1104.178345,1150.902256,57.93787915,1270.469454,1370.316823,64.08282264,1329.979477,1049.497348,69.96389036,1101.412098,0.077768249,0.013286318,3.775770342,4.15E-38,95.0427336,110.1821782,,26.86837193,0.1407,9.983876611,high
2024-02-24 23:00:00,371,3677.762582,3932.441568,2462.129007,1.810824189,1708.200853,69.37901499,2.213786919,26.5371293,79.4028121,1.31085139,25.10579481,31.61826911,25.95945061,191.4615827,1.308093567,61.87728493,32.31838161,0.145000932,727.4652812,1.294688808,257.5704557,35.40656335,18.22861219,979.840073,1150.218457,58.26815563,1268.894468,1370.864713,63.78623706,1330.636858,1049.867913,69.98987364,1100.822794,0.070016551,0.013315234,3.777949364,4.15E-38,94.71157444,110.1821782,,26.86837193,0.1407,9.983876611,high
2024-02-25 0:00:00,369,3630.813395,3927.615273,2354.112563,1.814478517,1637.316914,69.55134347,2.285248359,26.99810851,80.82004404,1.316463553,25.90434882,32.05188654,26.12392239,207.7916152,1.362841343,76.15587021,36.65011705,0.13333442,728.7899884,1.296481198,259.2500554,35.5726697,21.67216772,961.9870617,1150.440235,57.72857652,1268.328207,1369.883198,64.61349491,1330.741742,1050.75108,69.92339974,1101.062175,0.062872867,0.013277882,3.642809789,4.15E-38,95.28253671,110.1821782,,26.86837193,0.1407,9.983876611,high
2024-02-25 1:00:00,356,3517.11059,3912.146184,2419.241358,1.823114606,1692.400935,69.95585327,2.208222383,26.66651041,81.58739964,1.319430708,26.33612682,32.27964972,26.49932131,206.0567521,1.412251827,82.89351601,40.22848811,0.122637145,751.0804079,1.29050315,263.0048376,35.01686834,20.17040125,1088.755586,1150.539825,57.95810793,1268.787169,1367.52526,62.78652766,1327.428145,1050.748559,69.65411108,1094.578694,0.077472396,0.012871217,3.330819581,4.15E-38,95.53816527,110.1821782,,26.86837193,0.1407,9.983876611,high
2024-02-25 2:00:00,377,3456.442587,3881.244495,2457.782929,1.84177982,1740.532127,70.81716233,2.104125633,26.35624195,79.73219791,1.316314628,25.54653723,32.04042771,25.99650216,202.2114408,1.432051062,84.13298988,41.60644401,0.146589842,718.5929797,1.296816204,255.8454361,35.60366485,18.34372962,1024.214837,1149.985497,58.20167789,1269.507355,1369.615987,64.32785375,1329.474308,1049.226818,69.95299942,1100.134822,0.087629248,0.013525547,3.096653807,4.15E-38,93.94410036,110.1821782,,26.86837193,0.1407,9.983876611,high
2024-02-25 3:00:00,369,3494.156972,3874.312735,2468.917188,1.843432389,1750.27909,70.89257986,1.998640254,25.83865137,80.06137346,1.313031199,25.44921272,31.78712982,24.58664492,197.990502,1.363060564,72.55812569,36.64727598,0.139310823,718.6185359,1.297704676,256.4447,35.68578978,20.07691419,1060.072648,1149.394456,57.83583673,1266.639997,1366.040346,64.10128442,1329.725313,1049.504189,69.99530543,1100.447063,0.086409474,0.013253012,5.114816325,4.15E-38,93.83597121,110.1821782,,26.86837193,0.1407,9.983876611,high
2024-02-25 4:00:00,371,3497.906749,3878.321014,2487.345084,1.840809412,1760.364088,70.77281312,1.882061552,25.93684275,83.0524943,1.314197797,26.47486883,31.87727119,25.10749559,193.8660374,1.349837399,69.01822994,35.60099069,0.11730765,720.2949087,1.30019403,258.6960248,35.91529271,19.83190575,1037.438628,1148.936618,57.83968407,1267.316273,1371.230183,63.44008267,1325.508757,1049.584709,69.98635216,1101.220554,0.084403189,0.012604184,7.827004915,4.15E-38,94.30610442,110.1821782,,26.86837193,0.1407,9.983876611,high
2024-02-25 5:00:00,370,3526.874389,3873.577019,2455.993527,1.83916505,1736.327408,70.69755637,1.860655465,25.85976803,80.31107772,1.305670478,25.06883212,31.21466282,25.17281237,186.9771742,1.346488016,66.10660098,35.35543911,0.129263804,730.8925292,1.299663268,262.1450826,35.86643344,21.00278804,1148.650842,1149.573822,57.86064299,1270.153674,1369.606768,64.28786962,1330.266669,1050.148292,69.96602581,1100.133581,0.082396904,0.013173811,7.319570788,4.15E-38,91.6791728,111.0247734,131.5660848,26.50869764,0.1411,8.710985,high
2024-02-25 6:00:00,370,3546.976989,3873.456194,2486.87894,1.838270201,1757.142753,70.65654565,1.841040076,26.14703135,79.42649693,1.301422376,24.52795638,30.88132717,25.29068408,191.7222316,1.368703353,71.07859168,37.07373479,0.139734268,738.6152422,1.29900584,264.4675297,35.80585867,19.28644143,1155.61168,1150.113,58.10618898,1268.946602,1368.57726,63.5841876,1329.901584,1049.799934,70.03907949,1099.723976,0.080390619,0.013380873,7.251238156,4.15E-38,91.03055961,111.0247734,131.5660848,26.50869764,0.1411,8.710985,high
2024-02-25 7:00:00,369,3558.00033,3877.459506,2457.742934,1.834902339,1732.75396,70.50183875,1.81121688,26.04980075,78.26247822,1.296544863,23.8668547,30.49590971,24.93214194,188.7940638,1.364741245,69.44669623,36.78436431,0.132138151,727.5905329,1.303587664,263.582422,36.22675256,20.02872647,1137.274214,1150.396373,58.01417713,1269.789167,1369.484206,64.12914644,1330.214766,1050.257035,69.94327629,1101.047361,0.079151597,0.01345858,7.239601713,4.15E-38,91.37034889,111.0247734,131.5660848,26.50869764,0.1411,8.710985,high
2024-02-25 8:00:00,371,3623.848032,3903.005983,2452.66462,1.835026657,1729.313967,70.50755951,1.841044108,26.20008552,78.82137352,1.295340781,23.96194769,30.40031735,24.60482215,189.2115294,1.35008338,67.49079826,35.66949566,0.120394738,700.5000005,1.294176886,247.6900572,35.3590374,20.69411906,1164.899315,1150.832925,57.9910263,1270.64213,1371.21573,64.21691577,1332.044555,1050.292029,69.41800529,1099.884865,0.079222303,0.013338234,7.270089289,4.15E-38,92.09649403,111.0247734,131.5660848,26.50869764,0.1411,8.710985,high
2024-02-25 10:00:00,370,3592.51177,3912.448142,2477.561972,1.833930787,1745.618408,70.4571037,1.991996834,25.81541923,84.59351805,1.31671341,27.13007643,32.07110551,24.94078566,187.1829187,1.341518115,65.35664717,34.91592482,0.12643597,752.3034233,1.299134854,269.458165,35.81775075,22.3308725,1175.429984,1149.121235,58.0323699,1269.494835,1369.978501,63.58508751,1329.716943,1050.068633,69.97813591,1100.282898,0.079407839,0.013065885,7.111090322,4.15E-38,92.91665184,111.0247734,131.5660848,26.50869764,0.1411,8.710985,high
2024-02-25 11:00:00,370,3536.918343,3900.889648,2503.350707,1.838580851,1769.13765,70.67078716,2.041683805,26.09000046,82.35069888,1.311098635,26.05366152,31.63745041,25.96579745,182.0594009,1.315571119,59.83712393,32.8668136,0.129719421,736.2508355,1.302396611,265.9163182,36.11762532,22.36609138,1173.326535,1149.229862,57.99577009,1270.489547,1369.895886,64.38894206,1329.828227,1048.490324,69.90565428,1100.700977,0.079500608,0.013253919,6.938453172,4.15E-38,92.72674977,111.0247734,131.5660848,26.50869764,0.1411,8.710985,high
2024-02-25 12:00:00,370,3529.224122,3898.565976,2471.793799,1.832548311,1739.978853,70.3933659,0.952169204,26.20413461,79.73859985,1.307926799,25.03060757,31.39082905,25.04439024,181.6720725,1.32769604,61.52376134,33.86528293,0.141249987,734.7943592,1.301125968,264.5332113,36.00098558,22.38767478,1138.06521,1150.671567,58.06218897,1269.991419,1369.859403,64.28046364,1330.201275,1050.620141,70.02785214,1100.437353,0.079593376,0.01324534,6.647567962,4.15E-38,83.38771557,111.0247734,131.5660848,26.50869764,0.1411,8.710985,high
2024-02-25 13:00:00,370,3585.036288,3899.070969,2432.022447,1.835107023,1714.849606,70.51125735,2.111436391,25.989939,79.29850209,1.300915232,24.45675838,30.84138759,25.04794356,178.0974787,1.327997902,60.35996958,33.89153514,0.131734842,734.1920375,1.294884518,260.0854933,35.42472269,22.41644833,1149.474891,1146.149481,57.94873264,1269.403325,1367.797586,61.93445596,1316.741215,1050.48082,69.77008127,1098.72379,0.079686144,0.01328648,6.662070003,4.15E-38,92.69540453,111.0247734,131.5660848,26.50869764,0.1411,8.710985,high
2024-02-25 15:00:00,341,3527.824199,3890.958141,2424.892692,1.824464465,1697.87916,70.01873385,2.435979356,25.95521435,78.75328486,1.297811145,24.09555096,30.59624879,24.22752704,185.9798176,1.341764271,65.11518741,35.01196434,0.132615075,732.3259421,1.295228759,259.658251,35.45665066,24.35881567,1177.609647,1150.7296,58.18162313,1270.938061,1370.022663,63.77004143,1331.000112,1051.035525,69.77498241,1097.251649,0.065556217,0.01241635,6.513767093,4.15E-38,93.59149388,111.0247734,131.5660848,26.50869764,0.1411,8.710985,high
2024-02-25 16:00:00,321,3365.079925,3911.350905,2233.859868,1.806536293,1545.293117,69.17592009,2.364371839,25.94195514,77.41468053,1.291198567,23.27867522,30.07010435,25.19212208,170.2545428,1.296040507,53.28122992,31.29504157,0.129207923,699.5263679,1.288776413,243.8224858,34.85536743,26.4567554,1178.553479,1149.093213,57.64588833,1270.30973,1364.085562,63.8301936,1330.526059,1051.378731,69.84456535,1102.324586,0.058487611,0.011882611,6.618470954,4.15E-38,93.53395929,111.0247734,131.5660848,26.50869764,0.1411,8.710985,high
2024-02-26 4:00:00,365,3546.901639,3829.386503,2490.815733,1.862301865,1787.016522,71.74422812,2.623613711,26.06544806,73.06285096,1.26640513,20.49298742,28.04843659,23.71752342,205.1695251,1.386712151,79.07717107,38.54235712,0.156735953,752.1322003,1.318814362,282.8354994,37.60449284,19.69170129,1069.593878,1150.387996,58.02591335,1269.165738,1375.331344,63.73726908,1329.972768,1000.56118,69.99918849,999.8620924,0.082682282,0.013141232,5.972749297,4.15E-38,92.73753416,117.3243968,,25.90985939,0.1547,8.617715347,low
2024-02-26 6:00:00,360,3592.952855,3824.96934,2459.880556,1.858278451,1760.391074,71.56408753,2.604405391,26.11316306,74.79268455,1.265983165,20.95193207,28.01334408,23.84389728,196.5223781,1.390879041,76.27262103,38.81116327,0.149790708,764.3647796,1.307903346,279.9142129,36.62050115,19.75089642,1108.208305,1149.889778,57.92770017,1269.465955,1375.238448,64.02720986,1330.066969,999.1607357,69.94956537,1008.925337,0.084377804,0.012928434,5.887248254,4.15E-38,92.17820822,118.1696203,138.1547074,25.30276276,0.1706,7.953476805,low
2024-02-26 7:00:00,362,3558.745647,3837.823003,2482.160371,1.863197253,1781.799252,71.78421156,2.615925769,25.86750998,74.9846708,1.266471599,21.03617132,28.05396236,23.94040076,200.852213,1.401539276,79.50966766,39.58615465,0.155892864,753.9343987,1.315507628,281.2778782,37.30800435,22.85031658,1037.528233,1150.672582,57.76386775,1267.941271,1375.752959,63.95406177,1330.052165,996.9591386,69.76830617,1048.057995,0.085225565,0.012980057,5.909765008,4.15E-38,91.98333326,118.1696203,138.1547074,25.30276276,0.1706,7.953476805,low
2024-02-26 8:00:00,370,3607.695104,3859.421337,2464.365305,1.8634517,1769.305039,71.79556683,2.628525589,25.78655831,77.6145656,1.275651376,22.36197364,28.81156838,21.26861215,203.4030267,1.408645366,81.49146995,40.06403999,0.151345672,756.0295158,1.316385657,282.6558137,37.38687548,22.39368594,1128.447157,1149.330185,57.95749483,1269.522772,1375.734022,63.89822042,1330.315395,1000.49047,69.96171259,1049.395944,0.086073325,0.013285584,6.042079298,4.15E-38,92.02406517,118.1696203,138.1547074,25.30276276,0.1706,7.953476805,low
2024-02-26 9:00:00,370,3617.535561,3857.047654,2468.706557,1.861968255,1770.786451,71.72932098,2.537183506,25.55532501,76.98261017,1.271075998,21.89025979,28.43533071,23.88062331,209.03825,1.42284467,85.87702818,41.08196857,0.142925592,760.3860688,1.316937277,284.6609597,37.43637231,22.44696956,1149.762539,1149.608304,57.99194294,1269.710213,1376.0535,64.10894735,1330.576492,999.7274716,70.0128155,1049.486343,0.08552465,0.013218691,6.044753259,4.15E-38,92.00674809,118.1696203,138.1547074,25.30276276,0.1706,7.953476805,low
2024-02-26 12:00:00,371,3700.402212,3857.869468,2471.841963,1.852818451,1762.877529,71.31837534,2.437570817,25.66751748,80.28277824,1.282494539,23.57847223,29.36927788,21.37097075,236.8661987,1.447750323,101.3799786,42.80052583,0.131936487,746.3895765,1.307208512,272.8597455,36.55728243,22.42593265,1105.668461,1149.713708,57.72074341,1265.280405,1372.784431,64.75656875,1329.725763,1001.669277,69.67313442,1047.26255,0.073503463,0.013313313,6.047942956,4.15E-38,92.71453329,118.1696203,138.1547074,25.30276276,0.1706,7.953476805,low
2024-02-26 20:00:00,373,3610.368086,3850.083109,2462.407126,1.821918,1721.223411,69.90003372,1.388063339,25.55197908,78.62010831,1.280656002,22.97281521,29.22002488,23.38653074,192.659113,1.341925571,67.57730806,35.07610256,0.155645184,813.6726516,1.280702146,277.4168528,34.09440544,22.43731622,1164.234923,991.8579068,56.03865787,1150.462898,1247.361737,63.80997766,1366.138625,996.223991,69.75904722,1049.719555,0.076754029,0.018267669,5.931632555,4.15E-38,86.75760511,123.0681319,,25.19737667,0.1905,8.49864762,low
2024-02-26 21:00:00,370,3530.28243,3835.939251,2484.665641,1.825157701,1740.5329,70.05099081,2.511329444,25.93180122,77.21228009,1.274625864,22.18113799,28.72747439,22.14698514,171.8471097,1.282182045,51.83899101,30.16576253,0.164034678,805.1777584,1.292054353,283.1132502,35.16158354,22.51856697,1122.634436,1001.042624,56.15467409,1149.779639,1249.673402,63.55940012,1375.904203,1000.47271,70.03967365,1049.564283,0.072019668,0.018124812,5.888079312,4.15E-38,91.88862046,123.0681319,,25.19737667,0.1905,8.49864762,low
2024-02-27 2:00:00,370,3575.752331,3807.137545,2473.488932,1.839482033,1749.055325,70.71207403,1.860788709,25.34983053,81.22156086,1.271498219,23.12391139,28.47016377,23.84549384,214.2313283,1.475218388,95.45955587,44.55910189,0.139102412,789.1592795,1.309170288,289.9023957,36.73559993,22.19614119,1174.838341,1151.31632,56.05470884,1270.811397,1375.451371,64.33295097,1375.535201,999.7109762,69.92887308,1050.016386,0.078776924,0.018103695,5.885854923,4.15E-38,89.9786498,123.0681319,,25.19737667,0.1905,8.49864762,low
2024-02-27 5:00:00,371,3613.690098,3801.01938,2429.033794,1.835070079,1712.700979,70.5095575,1.939788924,25.34904116,79.41277423,1.267037707,22.31578433,28.10100081,23.7205364,201.9023041,1.420559555,82.5672355,40.89464747,0.162906511,800.6735123,1.305594035,291.5262746,36.41013099,22.53388533,1179.953438,1150.798864,56.06994473,1269.557925,1375.962089,63.86341598,1374.862426,1000.497676,69.9995063,1049.438427,0.074498567,0.018156181,5.898707243,4.15E-38,87.99855386,119.7482428,134.0133333,23.81407056,0.2323,8.455740247,low
2024-02-27 6:00:00,370,3527.034607,3801.872803,2452.14786,1.83496301,1728.877795,70.50463076,1.934446513,25.44070661,78.9804063,1.265843737,22.11589079,28.0017435,20.84064056,217.3469068,1.476886678,97.14804188,44.69722772,0.162567901,817.0374039,1.308617762,299.7336984,36.68543166,22.43921408,1162.600298,1148.812258,55.87009022,1265.777818,1374.915595,64.02404851,1373.112298,998.9078343,69.89349569,1049.630315,0.072842523,0.018134621,5.889992629,4.15E-38,88.37838339,119.7482428,134.0133333,23.81407056,0.2323,8.455740247,low
2024-02-27 11:00:00,371,3658.519733,3828.886296,2498.442648,1.823623165,1748.399033,69.97955445,2.474292263,25.35109475,78.82616364,1.266311481,22.10336892,28.04065033,23.05954883,193.7254586,1.320597332,64.73701453,33.41688542,0.153776277,785.4061543,1.298478879,280.8397266,35.75726076,22.33275151,1177.0019,1148.95736,60.03265545,1270.665331,1374.856524,65.83366934,1374.187449,1049.009506,69.93109179,1049.377965,0.073948886,0.018138016,5.898867164,4.15E-38,90.48830536,119.7482428,134.0133333,23.81407056,0.2323,8.455740247,low
2024-02-27 13:00:00,370,3496.6916,3816.303847,2513.537283,1.81734978,1751.590088,69.68625849,2.3713579,25.21273999,78.1233975,1.266324026,21.90712364,28.04169344,23.66615159,183.8085391,1.301614465,58.53446663,31.84534674,0.12529481,760.8595952,1.298074818,271.7788211,35.71997026,22.06200838,1118.016597,1150.541098,60.0815988,1270.358072,1375.785874,65.98515851,1374.149763,1050.951361,70.06850789,1050.50271,0.071430841,0.018141653,5.894679955,4.15E-38,90.96678769,119.7482428,134.0133333,23.81407056,0.2323,8.455740247,low
2024-02-27 15:00:00,370,3555.808853,3814.090393,2475.970025,1.814733764,1722.367802,69.56335435,2.354008101,24.86336007,80.8553879,1.270116184,22.92740258,28.35606034,21.68951999,182.8194318,1.293463589,56.9234402,31.1364277,0.140175456,755.4520935,1.291559692,265.2805782,35.11547331,22.29151011,1124.15599,1151.320296,59.91821414,1270.507203,1375.438404,66.06696024,1375.631736,1049.020464,69.99871055,1049.561712,0.065037331,0.018124968,5.884126104,4.15E-38,90.1951718,119.7482428,134.0133333,23.81407056,0.2323,8.455740247,low
2024-02-27 18:00:00,370,3605.363049,3804.827939,2570.527903,1.820589618,1795.204793,69.83798118,2.416100522,24.93971941,81.97486463,1.277244554,23.7251195,28.94194411,23.05810265,201.336971,1.355619295,72.75709721,36.13697814,0.119284452,762.9715144,1.293713541,269.4509355,35.31598893,22.26441028,1136.648744,1149.076859,60.08719651,1268.825807,1371.061372,66.13619462,1370.408122,1043.710412,69.96950405,1042.545968,0.055447068,0.018115912,5.891336848,4.15E-38,91.56218748,132.296875,,24.73950126,0.187,8.894843411,low
2024-02-27 20:00:00,369,3611.836998,3803.74699,2542.45667,1.81511038,1769.068559,69.58107013,2.434584856,25.20114366,82.09877428,1.280966631,24.01000979,29.24527193,23.57162507,199.9944248,1.364580698,73.60617811,36.80411501,0.132867086,799.5817782,1.291377653,280.6411738,35.09849541,21.97918216,1167.440822,1146.725704,59.54542092,1255.184789,1342.106566,65.30472142,1339.890795,997.972384,69.39546537,992.9779409,0.05181162,0.018107146,5.887854652,4.15E-38,90.86530905,132.296875,,24.73950126,0.187,8.894843411,low
2024-02-27 22:00:00,370,3548.7064,3797.505565,2548.699735,1.81569263,1774.110236,69.60844433,2.382631094,24.878088,81.33947909,1.274941874,23.38786757,28.7534022,23.49420768,198.7211804,1.423013219,81.53283248,41.02875814,0.16499914,806.1140563,1.295783819,286.2357532,35.50809602,21.9187121,1173.428592,1150.319889,60.09195679,1259.633706,1350.82554,66.12239032,1350.132924,1000.341677,69.98650506,1000.330999,0.052852684,0.018122289,5.886555812,4.15E-38,89.22424579,132.296875,,24.73950126,0.187,8.894843411,low
2024-02-27 23:00:00,369,3584.148339,3797.136934,2523.93325,1.812535062,1753.118526,69.45978174,2.463376961,25.08252579,81.44630362,1.278593797,23.66186457,29.05210368,23.92844306,199.3544863,1.443432973,84.55728807,42.4155431,0.168881404,822.352125,1.288420084,286.3593434,34.82198619,22.07711247,1131.43793,1149.089043,59.75683273,1257.619769,1351.033122,66.01178391,1349.634278,1000.327046,70.01932747,999.5314861,0.053373216,0.018105541,5.877322992,4.15E-38,89.43963094,132.296875,,24.73950126,0.187,8.894843411,low
2024-02-28 2:00:00,370,3596.841544,3791.327109,2482.122309,1.813006362,1724.628324,69.48200408,2.641695038,25.36946512,82.78957359,1.285667879,24.52714503,29.6258864,23.45804873,211.9290551,1.483707059,95.50177451,45.06308702,0.161795891,796.1559693,1.291721186,279.6938194,35.13053097,21.90190074,1128.367074,1151.383237,59.95485859,1260.044821,1349.76592,65.77259413,1349.706575,1000.795972,70.01991159,1000.302779,0.054372658,0.018091061,5.875273008,4.15E-38,90.34473579,132.296875,,24.73950126,0.187,8.894843411,low
2024-02-28 3:00:00,370,3551.872368,3791.356779,2462.96203,1.826101437,1726.409894,70.09486436,2.653683765,25.72065928,82.76894046,1.284989778,24.47573501,29.57115902,23.62950828,206.7939102,1.400671816,81.59296371,39.45617336,0.158504566,801.2600191,1.299973153,287.612001,35.8949647,22.49735295,1164.190352,1152.544673,59.98697191,1263.074149,1350.544198,65.95024327,1355.236264,999.3430453,69.78703505,1005.653518,0.053001147,0.018125084,5.973943428,4.15E-38,90.81294625,132.296875,,24.73950126,0.187,8.894843411,low
2024-02-28 5:00:00,370,3610.378953,3786.911839,2441.41258,1.81819129,1702.292467,69.72571866,2.707065548,25.81708449,82.16681298,1.282674985,24.14381708,29.38390355,23.61510539,189.843428,1.321377185,63.43437097,33.41404632,0.152126155,792.3393546,1.299482461,284.0519174,35.84978024,21.91128542,1172.623331,1180.32859,57.82948063,1280.049336,1320.252705,64.94695174,1349.735507,1000.718894,69.0689101,1050.251662,0.050199326,0.018120866,6.040801579,4.15E-38,92.01529161,124.414,138.4283465,25.79467736,0.1967,8.83085936,low
2024-02-28 7:00:00,370,3622.879611,3792.295258,2320.678614,1.818917708,1618.899659,69.75975256,2.687862638,25.92256483,71.28014911,1.289835857,21.35625034,29.96100682,23.21431514,190.0605653,1.371076609,70.94701255,37.32863386,0.144257462,767.3739389,1.30973031,282.2892898,36.78640563,22.39424571,1154.359883,1186.161515,57.94761263,1280.75635,1320.09356,64.98872413,1349.402522,1008.84454,69.02756851,1050.836612,0.047479995,0.018114549,6.040882019,4.15E-38,92.16151197,124.414,138.4283465,25.79467736,0.1967,8.83085936,low
2024-02-28 11:00:00,370,3635.417729,3815.099846,2322.461158,1.81591206,1616.868571,69.61875618,2.567672693,25.53937463,54.61230258,1.323986314,17.81855138,32.62735782,23.38624692,165.3800977,1.326824308,56.14023321,33.94618456,0.185991144,751.7790255,1.31206364,278.1403526,36.99762073,22.4497786,1177.886195,1199.006289,58.05390272,1281.106386,1320.558196,65.11815853,1349.991178,1050.116164,69.03745065,1051.223183,0.042041333,0.018127323,5.193169729,4.15E-38,90.11504405,124.414,138.4283465,25.79467736,0.1967,8.83085936,low
2024-02-28 12:00:00,370,3668.355507,3814.859451,2314.777656,1.814069831,1609.51364,69.53210541,2.448586815,25.3997036,50.27758879,1.319645978,16.23771758,32.29613426,23.86512669,144.6145964,1.294792958,45.28344554,31.31319153,0.14111342,778.1352362,1.302405616,281.0503948,36.11845111,22.36351761,1148.008111,1200.097121,57.96970714,1279.584954,1321.517908,65.07630011,1349.039993,1049.100494,69.03161914,1049.486299,0.040769708,0.018103094,4.914854844,4.15E-38,90.99447424,124.414,138.4283465,25.79467736,0.1967,8.83085936,low
2024-02-28 14:00:00,371,3704.264086,3823.325801,2302.398295,1.81353917,1600.330577,69.50711265,2.506347155,26.40846536,48.50413462,1.321443077,15.73160792,32.43354004,21.65187334,140.0253986,1.285937591,42.80335403,30.56827865,0.148916387,781.3066186,1.304848633,283.9429872,36.34206859,22.40577602,1099.272001,1199.070585,57.97295354,1279.417746,1320.882301,64.92931522,1350.113293,1049.977674,69.04769217,1049.987705,0.039780156,0.018145644,4.625536434,4.15E-38,91.34043926,124.414,138.4283465,25.79467736,0.1967,8.83085936,low
2024-02-29 0:00:00,370,3681.047139,3772.959113,2471.718734,1.806266739,1709.517806,69.16312051,2.54941237,25.27070167,50.27403171,1.297481248,15.3688353,30.57012692,23.97483901,155.1573959,1.32598158,52.63338167,33.92257351,0.166891548,804.6816176,1.30127478,289.8033299,36.01465767,25.9731884,1132.638847,1149.294788,60.09388597,1279.34741,1374.622217,65.80269443,1374.197977,1000.745173,70.10669563,1051.163604,0.045364952,0.015102709,5.935700117,4.15E-38,91.02045874,127.3155556,,23.43589713,0.208,8.113115506,low
2024-02-29 10:00:00,369,3766.381962,3810.789057,2011.005895,1.799605345,1384.4889,68.84559131,2.672614309,25.28452309,67.3881772,1.371888353,24.35657699,36.14369464,23.51902877,191.805339,1.453999111,82.62763828,43.07890423,0.146588075,760.8698016,1.298235156,271.8950779,35.73477056,26.62230869,921.2201454,1099.194364,59.93875788,1249.962828,1321.170764,65.78685556,1320.073951,981.8787497,69.84146437,1060.251637,0.047652287,0.018090856,3.299034857,4.15E-38,88.97362136,122.9714286,141.2733333,25.82467439,0.2143,8.341013481,low
2024-02-29 11:00:00,371,4192.204445,3831.263125,1916.434292,1.800115668,1319.848298,68.87000007,2.955654124,27.0360918,57.27917942,1.378801351,20.98192564,36.63098155,23.41871138,186.5120807,1.442566726,79.05926556,42.38828137,0.123872594,698.6305504,1.29501119,247.5700292,35.43647341,26.09805565,957.4009569,1100.088785,60.03946077,1250.014135,1320.910818,66.94615416,1321.516633,978.216025,70.0359611,1100.370212,0.047924353,0.01812566,3.491074887,4.15E-38,90.33214639,122.9714286,141.2733333,25.82467439,0.2143,8.341013481,low
2024-02-29 15:00:00,359,3927.225057,3782.763249,2071.41435,1.827596638,1453.393014,70.16428238,2.786429821,26.89781552,49.538387,1.341900475,16.82906531,33.97176681,23.63483945,165.3731143,1.380855769,63.01505406,38.10477557,0.170232225,783.4844296,1.298590919,280.2335511,35.76759671,26.21856317,1100.46502,1101.310589,59.98390827,1250.159756,1320.486812,65.96044257,1321.143953,991.3286141,69.98302028,1101.024652,0.048760405,0.017615669,2.93456558,4.15E-38,89.23991209,122.9714286,141.2733333,25.82467439,0.2143,8.341013481,low
2024-02-29 19:00:00,360,3975.53989,3760.229094,2101.648208,1.838199351,1484.883748,70.65329688,2.770140209,26.68518697,47.07328912,1.335555583,15.76942227,33.49972472,23.91613017,171.7497314,1.383862028,65.90855384,38.37476386,0.164883266,805.1828886,1.307251923,294.3848005,36.56123406,26.71321079,1100.145803,1101.147088,59.98921951,1249.127715,1321.381423,66.17057669,1320.399795,1000.54553,69.98305486,1100.246956,0.0473358,0.017607916,2.9327428,4.15E-38,89.40672706,119.6090141,,25.31411561,0.2541,8.164400214,low
2024-02-29 23:00:00,360,3741.096425,3707.70956,2250.884894,1.853531148,1606.018311,71.35053044,2.556343876,25.35214087,56.94997868,1.287028808,16.9343886,29.73554862,23.91599596,178.2834975,1.353191863,64.29969127,36.0659804,0.18925005,801.4336366,1.304336097,290.8821326,36.29522388,27.64276878,1098.928337,1100.889476,59.81840894,1249.704165,1320.525453,65.06612795,1320.181504,1000.700746,70.00227417,1101.013448,0.047721059,0.017609709,2.938907422,4.15E-38,88.41828185,119.6090141,,25.31411561,0.2541,8.164400214,low
2024-03-01 0:00:00,360,3726.884218,3706.286803,2232.379591,1.853087532,1592.367937,71.3305185,2.545875991,24.60124748,62.18795536,1.294210499,18.84943176,30.31042209,23.73793488,182.9104038,1.383702637,70.06735625,38.30692776,0.177991466,786.3079838,1.308481465,288.3631169,36.6730496,26.92536317,1100.163108,1100.698237,59.969321,1250.816079,1319.424141,65.78198928,1321.269367,1000.057027,69.98515373,1100.070089,0.051559257,0.017639661,2.942258702,4.15E-38,88.81903212,119.6090141,,25.31411561,0.2541,8.164400214,low
2024-03-01 4:00:00,370,3569.475421,3696.18278,2261.245306,1.86084221,1620.83723,71.67896494,2.353369306,25.58146915,38.44690719,1.283818405,11.33279683,29.47648499,23.8672251,155.6887444,1.371998382,58.53134931,37.59510652,0.160039569,761.0692226,1.322029354,288.3792767,37.89133343,20.72095092,1082.057312,1050.462389,60.0365536,1249.342946,1300.81021,65.47862757,1320.116711,980.1328737,69.72053239,1048.564498,0.066844739,0.018162026,3.023826019,4.15E-38,88.11090332,119.6090141,,25.31411561,0.2541,8.164400214,low
2024-03-01 8:00:00,370,3780.786691,3745.334811,2241.241753,1.847740122,1593.265946,71.0885358,2.611378989,25.88904384,39.57314757,1.293628682,11.97645181,30.26408699,23.99640392,165.3490835,1.393362757,64.75317523,39.16149631,0.166084089,759.8683312,1.312924288,281.7237506,37.0753378,21.92183387,1099.853051,1050.24473,60.01926859,1249.986971,1301.182581,65.85923854,1319.030808,979.4192676,69.98377879,1049.006989,0.069809067,0.018132635,3.021597328,4.15E-38,87.38322952,124.1866667,139.2248497,26.26149772,0.2277,9.256818463,low
2024-03-01 9:00:00,369,3694.059422,3781.242054,2254.005316,1.847456524,1602.049226,71.07566318,2.757719124,26.69610827,44.78467558,1.316156428,14.34374899,32.02825252,23.64024424,183.7493759,1.44650574,78.69017905,42.82473268,0.177022492,749.9386513,1.323583124,285.1976259,38.02946086,22.06524304,1096.813989,1050.954311,59.95415111,1249.821228,1300.213761,66.05342529,1319.849229,979.2993685,69.97781531,1048.885214,0.070319779,0.018100513,3.014926767,4.15E-38,87.83336076,124.1866667,139.2248497,26.26149772,0.2277,9.256818463,low
2024-03-01 12:00:00,370,3786.969678,3790.004947,2230.252102,1.83896369,1576.528,70.68833156,2.701946197,26.77966782,50.98160962,1.358912792,17.95352085,35.21568068,23.7045003,176.4692815,1.404282114,70.2281489,39.79624573,0.156189797,718.1222016,1.32055301,271.1614203,37.75978792,21.89132147,1098.537795,1051.188939,59.99817459,1249.655091,1330.431778,65.38045589,1321.40476,989.3665632,70.04862789,1079.709895,0.071514383,0.018126078,3.023461614,4.15E-38,87.99055809,124.1866667,139.2248497,26.26149772,0.2277,9.256818463,low
2024-03-01 13:00:00,370,3780.558394,3786.860263,2228.732668,1.835330297,1571.736355,70.52152899,2.744719081,26.66002881,54.74343594,1.36643946,19.57413722,35.75613565,23.54445915,171.1018854,1.373997532,64.22399828,37.53552928,0.143549074,717.3995942,1.31735862,268.8394104,37.47415144,21.93174149,1099.44042,1049.798811,60.07288449,1250.156161,1330.64443,66.58583208,1320.297185,989.4491562,69.96659671,1080.051453,0.068793295,0.018092474,3.01794999,4.15E-38,88.64469539,124.1866667,139.2248497,26.26149772,0.2277,9.256818463,low
2024-03-01 15:00:00,369,3623.685189,3754.179331,2131.542768,1.88087275,1546.769258,72.56571539,2.786318656,26.69959542,50.07063875,1.354527543,17.47366513,34.89802721,23.39171663,173.7813967,1.400650219,68.71954941,39.54367424,0.159093573,682.2279243,1.333406182,265.3543442,38.89526283,21.31172228,1099.194527,1049.180136,60.02778618,1249.788033,1328.844635,65.90005015,1321.317587,987.8822786,69.98022695,1080.362386,0.062023867,0.018111693,3.020642814,4.15E-38,88.39302013,124.1866667,139.2248497,26.26149772,0.2277,9.256818463,low
2024-03-01 17:00:00,370,3599.245785,3731.324389,2119.752008,1.88760662,1544.442758,72.8595964,2.854189555,26.42777789,51.5054058,1.344484802,17.59566638,34.16275653,23.74217404,168.7431204,1.367192632,62.56827853,37.07901002,0.168209919,681.6587285,1.333394355,265.1259004,38.89422806,21.59086812,1099.29818,1049.038241,60.00397073,1249.753471,1330.25154,66.10208195,1319.368955,989.2036853,69.95776226,1079.143298,0.05525444,0.018138699,3.023435174,4.15E-38,87.89783508,114.7446541,,24.65063191,0.2569,6.001645753,low
2024-03-01 20:00:00,370,3627.71438,3720.970822,2155.424547,1.885677958,1568.624005,72.77563983,2.714116475,26.22810907,67.25809075,1.369274559,24.18477886,35.95817037,23.17033661,185.6896453,1.377587094,70.0455074,37.72181657,0.170834599,703.7144509,1.326402475,269.3767542,38.27926993,21.40322125,1099.488367,1050.435227,59.97707201,1248.865004,1330.803425,65.9522414,1320.78678,989.2767586,69.98441475,1080.775021,0.050306223,0.018129932,3.024509957,4.15E-38,88.0700365,114.7446541,,24.65063191,0.2569,6.001645753,low
2024-03-01 21:00:00,370,3630.1551,3711.686332,2188.10313,1.888466603,1595.061036,72.89697704,2.653569931,25.85042276,67.5362097,1.363585266,24.01040002,35.55189153,22.95500803,177.3064212,1.37430668,66.40722017,37.45336447,0.165432564,720.8476749,1.329152394,277.6842633,38.52190594,21.46563102,1099.062127,1050.66006,60.00074902,1249.423354,1331.235943,66.09046076,1319.412353,993.123146,70.03439585,1079.505346,0.050699112,0.018118035,3.018512679,4.15E-38,88.44272882,114.7446541,,24.65063191,0.2569,6.001645753,low
2024-03-01 23:00:00,370,3574.745963,3681.78168,2174.198976,1.906934195,1602.201291,73.69156682,2.566492324,25.27714972,60.37321974,1.329630513,19.95627625,33.05484839,23.91146199,161.4105004,1.333014516,55.45532651,34.35670316,0.185114973,756.1522278,1.326645529,289.6120201,38.30075605,21.3969352,1101.701621,1032.281581,59.98681646,1249.937159,1330.969284,65.08746564,1318.210831,1001.432338,69.48569956,1076.795252,0.051484889,0.018138061,3.054203158,4.15E-38,87.39424423,114.7446541,,24.65063191,0.2569,6.001645753,low
2024-03-02 0:00:00,370,3588.473755,3692.669204,2155.140117,1.903903857,1585.369349,73.56224018,2.606812509,25.27381274,58.80260511,1.329894324,19.44880913,33.07474064,23.87833528,158.9510043,1.327809702,53.96612022,33.95141821,0.19598999,796.2393616,1.312081528,294.602489,36.99923707,21.83522689,1097.844401,1035.089848,59.99530278,1273.944471,1348.791377,66.07957478,1346.725462,1039.460316,69.70617347,1078.866534,0.051877778,0.016989021,3.107909399,4.15E-38,86.96644214,114.7446541,,24.65063191,0.2569,6.001645753,low
