Repository: praisegee/new

File: n_rtg_ccg - n_rtg_ccg.csv.csv (part 8 of 19)
Date,Tonnes Milled (wet),SAG Mill Power,Ball Mill Power,Cyclone Feed Slurry Mass Flow,Cyclone Feed Slurry Density,Cyclone Feed Slurry Solids Mass Flow,Cyclone Feed Slurry Percentage Solids,Feed Grade,First Concentrate Grade,First Conc Slurry Mass Flow,First Conc Slurry Density,First Conc Slurry Solids Mass Flow,First Conc Slurry Percentage Solids,Combined Conc Grade,Combined Conc Slurry Mass Flow,Combined Conc Slurry Density,Combined Conc Slurry Solids Mass Flow,Combined Conc Slurry Percentage Solids,Tails Grade,Tails Slurry Mass Flow,Tails Slurry Density,Tails Slurry Solids Mass Flow,Tails Slurry Percentage Solids,Cell 1 Level,Cell 1 Air Flow Rate,Cell 2 Air Flow Rate,Cell 3 Level,Cell 3 Air Flow Rate,Cell 4 Air Flow Rate,Cell 5 Level,Cell 5 Air Flow Rate,Cell 6 Air Flow Rate,Cell 7 Level,Cell 7 Air Flow Rate,Rougher 1 Collector Volume Flow Rate,Rougher 2 Collector Volume Flow Rate,Rougher Depressant Volume Flow Rate,Rougher Frother Volume Flow Rate,Recovery,Rougher Feed P80,Rougher Tail P80,Rougher First Conc Grade,Rougher Tail Grade,Mass Pull,rtg_ccg
2024-03-06 23:00:00,380,3683.722228,3872.839806,2574.573556,1.841295577,1822.670314,70.79503748,2.64069495,25.33961265,72.42266625,1.335297893,24.24744073,33.48045851,24.27020244,158.681654,1.288088101,48.47368191,30.54775438,0.147726454,603.4118201,1.351503277,244.1246391,40.45738431,22.06493703,995.7911966,998.5804837,60.00626743,1259.42545,1361.841423,66.02696636,1379.365814,1100.960013,71.01733887,1099.76559,0.039830115,0.015535028,4.349658939,4.15E-38,92.82478937,123.1899642,,24.17764195,0.1434,9.143897484,high
2024-03-07 0:00:00,380,3720.842567,3870.466146,2528.218994,1.842714709,1791.492037,70.85984405,2.606449429,25.31486652,72.99538384,1.338423028,24.60937815,33.7136088,24.15841466,159.1439628,1.28635363,48.36711489,30.39205134,0.129603075,620.5147436,1.353587284,252.1436313,40.63459151,22.11437651,983.4042538,1001.337374,60.00001608,1259.746288,1360.410481,66.10615539,1381.233037,1100.188143,70.99288106,1099.00458,0.040330801,0.015500282,4.395857391,4.15E-38,93.22132281,123.1899642,,24.17764195,0.1434,9.143897484,high
2024-03-07 4:00:00,380,3650.079655,3853.124858,2592.542888,1.850145324,1845.827015,71.19754985,2.852617354,26.0411927,73.67135475,1.343340316,25.10592032,34.07826611,24.37983839,167.4042687,1.300879703,52.95107302,31.63065878,0.143502232,596.9326428,1.363151577,247.3743347,41.44091259,22.01833504,986.2681603,999.4815868,59.96593946,1260.082921,1360.214059,66.37588108,1380.76269,1100.820772,70.8889742,1101.32998,0.04022666,0.015501239,5.550289089,4.15E-38,93.2584065,123.1899642,,24.17764195,0.1434,9.143897484,high
2024-03-07 5:00:00,380,3763.359004,3851.513392,2581.932576,1.849579747,1837.611529,71.17194097,2.759002011,25.7686743,74.86458752,1.346760793,25.70127657,34.3303522,24.08240809,168.8412345,1.305601607,54.04376948,32.00863205,0.140177205,602.2614546,1.353443189,244.6527949,40.62235646,21.87352072,1018.789184,1000.841074,59.99696268,1259.707391,1360.115997,65.77356707,1379.58275,1100.206291,71.11029151,1099.996165,0.039608163,0.015516163,4.814312635,4.15E-38,93.31078634,118.5037037,134.1104859,26.05470966,0.1416,8.994957229,high
2024-03-07 6:00:00,380,3887.910884,3854.933388,2515.540342,1.844598946,1784.668613,70.94573613,2.778521075,25.93847611,74.26890771,1.34526648,25.41510275,34.22038042,24.31677321,170.5782715,1.35028416,60.68006648,35.57315122,0.138928534,619.7300796,1.328195335,238.2092137,38.43757493,22.14628368,1035.463219,999.6126904,59.96433873,1261.197892,1354.925758,65.52732333,1381.535169,1048.036993,68.64807542,1233.131525,0.038989666,0.015523686,4.486855474,4.15E-38,93.63503992,118.5037037,134.1104859,26.05470966,0.1416,8.994957229,high
2024-03-07 7:00:00,380,3849.088114,3855.985707,2532.477601,1.851942136,1805.119753,71.27880427,2.611749051,25.49092176,73.65690962,1.343362866,25.10222488,34.07993223,24.23404015,181.1493106,1.409370065,72.40896721,39.97198056,0.135447599,829.4442428,1.277377769,280.1721874,33.77830274,22.07136797,1024.425904,999.5100062,57.01277653,1256.475234,1357.072652,62.8589357,1381.286108,980.3800873,67.69129355,1238.850509,0.03837117,0.015550736,4.72648846,4.15E-38,93.64738659,118.5037037,134.1104859,26.05470966,0.1416,8.994957229,high
2024-03-07 10:00:00,379,3777.012689,3965.83804,2525.701469,1.837515219,1783.698718,70.62191394,1.594556574,26.1411894,68.37672449,1.339874985,23.12607615,33.82156182,24.28249015,159.408936,1.32805515,53.97159603,33.85732155,0.141180456,669.4782726,1.33727799,262.6565993,39.23302818,21.84046086,1048.249114,1000.324879,56.14158296,1265.507604,1360.305624,61.02274442,1386.347376,1001.473974,69.26378272,1345.468077,0.036395452,0.015471266,5.017787984,4.15E-38,89.08897085,118.5037037,134.1104859,26.05470966,0.1416,8.994957229,high
2024-03-07 11:00:00,381,3828.963585,3936.032139,2758.907528,1.83840184,1949.515271,70.66258115,2.575611923,25.99790254,73.53826583,1.348681868,25.34964993,34.47137302,24.45344418,194.6969318,1.46375404,85.09134609,43.70451311,0.148216043,703.4918092,1.333209359,273.5038277,38.87804011,27.88101831,1050.299193,1001.256653,60.52574727,1265.051334,1358.983073,66.63015761,1384.310804,998.7998918,69.85907806,1358.035136,0.034874578,0.015512293,4.313584362,4.15E-38,93.25158007,118.5037037,134.1104859,26.05470966,0.1416,8.994957229,high
2024-03-07 13:00:00,380,3726.100727,3906.340181,3070.045932,1.820048612,2143.281441,69.81268323,2.50360554,26.22864532,74.067866,1.362885851,26.29536,35.50171136,24.34694216,158.2207393,1.261765309,44.63940473,28.21337135,0.149825498,813.8304281,1.28981918,284.4577314,34.95294862,24.76059383,1046.430923,1000.299469,60.30917016,1264.36782,1359.983254,66.61893773,1384.097259,967.2305191,70.49396392,1283.926738,0.032318229,0.015516033,4.348499061,4.15E-38,93.42625029,118.5037037,134.1104859,26.05470966,0.1416,8.994957229,high
2024-03-07 14:00:00,379,3722.289123,3909.155991,3062.109554,1.818769286,2135.907183,69.75280097,2.236685998,26.23948214,73.89489656,1.363505428,26.26680264,35.54616606,24.06468604,165.0570155,1.325077843,55.37686142,33.55014099,0.133966494,784.6049051,1.294692248,277.8041374,35.40688257,24.31563376,1048.945338,1000.376679,59.73803258,1265.117461,1358.799589,65.62214043,1384.514057,998.0916031,71.03345223,1285.164634,0.032642544,0.015500573,4.34099147,4.15E-38,93.23559356,118.5037037,134.1104859,26.05470966,0.1416,8.994957229,high
2024-03-07 15:00:00,381,3783.723505,3910.24914,3034.379992,1.81898944,2116.877908,69.76311187,2.596648898,26.45848705,76.35342431,1.372439515,27.62674977,36.1827253,24.10356171,162.3190318,1.31929902,53.61728665,33.03203946,0.145774472,776.7439781,1.29968571,278.6064148,35.86850014,23.59275085,1049.375755,999.9303739,60.27412941,1264.474888,1359.964832,66.14240973,1384.747736,995.8100477,70.96494703,1284.619884,0.032982326,0.015531886,4.350013716,4.15E-38,93.73508913,118.5037037,134.1104859,26.05470966,0.1416,8.994957229,high
2024-03-07 16:00:00,380,3761.618261,3903.866999,3066.993168,1.817591797,2137.620965,69.69761094,2.52939679,26.33959207,75.64099875,1.369209715,27.19563097,35.95355881,24.33362841,162.8449484,1.302853705,51.63578815,31.70855999,0.139483488,788.7448422,1.300860799,283.7636991,35.97661549,24.5600415,1049.782088,1000.755953,59.57274943,1263.269107,1360.722796,64.91163886,1373.804155,999.3223761,70.55120832,1282.058626,0.033322109,0.015489826,4.49238737,4.15E-38,93.70344732,118.5037037,134.1104859,26.05470966,0.1416,8.994957229,high
2024-03-07 19:00:00,381,3816.200471,3946.826631,2530.33633,1.849708854,1801.037434,71.17778821,2.650370655,26.04828621,72.07112015,1.350806705,24.95598328,34.62688415,24.41616933,154.342664,1.278408825,45.80952897,29.68040579,0.126377765,768.041538,1.273649905,256.6938531,33.42187113,21.35566637,1010.026927,995.6853302,59.78050317,1261.510936,1359.700259,66.02203162,1383.144384,994.6519911,70.13607007,1276.752163,0.034720739,0.015542702,4.502911915,4.15E-38,94.53116115,124.0680851,,25.93472153,0.1434,9.365052747,high
2024-03-07 20:00:00,379,3758.104302,3934.70867,2565.854087,1.862487126,1841.064559,71.75250411,2.907260183,25.92361801,81.71766287,1.367527664,29.28252937,35.83378225,24.36135757,167.4504269,1.29795644,52.35132077,31.26377264,0.122715577,753.8881306,1.298897863,269.8610713,35.79590398,21.5039367,1048.901079,999.2841674,59.23041307,1253.313875,1359.522772,65.87416249,1384.271526,986.4296009,69.5708821,1245.812387,0.035265283,0.015478089,4.484429076,4.15E-38,94.96140082,124.0680851,,25.93472153,0.1434,9.365052747,high
2024-03-07 21:00:00,380,3794.884161,3933.242449,2516.889091,1.859005192,1802.009121,71.59668366,2.787807749,25.90565161,76.97225882,1.357013409,27.00059638,35.07834744,24.36789375,167.0435012,1.294461826,51.84822358,31.03875529,0.125675319,766.944473,1.300452383,275.6326411,35.93906088,21.49091588,1039.813025,998.6260679,60.01236287,1263.49359,1359.277183,65.97724201,1384.654508,985.1544076,69.35618545,1248.483516,0.035809826,0.015539769,4.504809986,4.15E-38,94.60488808,124.0680851,,25.93472153,0.1434,9.365052747,high
2024-03-07 22:00:00,380,3828.815461,3927.421132,2529.806362,1.854745581,1806.414954,71.40526569,2.754690063,25.80347614,75.20195599,1.350407699,26.01816168,34.59771935,24.3593018,166.7274025,1.301099935,52.71665975,31.61847361,0.113250735,779.1896882,1.298251382,278.4533158,35.73626808,21.63213284,1006.347662,1000.618181,59.99546346,1264.370309,1361.367675,65.79347471,1384.76607,992.5252832,69.83613791,1252.669404,0.03635437,0.015501838,4.493510776,4.15E-38,94.94660055,124.0680851,,25.93472153,0.1434,9.365052747,high
2024-03-07 23:00:00,380,3933.25232,3926.830057,2506.038695,1.849142766,1783.100263,71.15214407,2.764762337,25.89347769,75.4526108,1.358412619,26.54389145,35.17955332,24.20144728,165.4660022,1.300804281,52.24122883,31.57218289,0.122051519,766.7922952,1.294777176,271.5576775,35.41476345,21.65027685,1022.374696,1000.171493,59.99467007,1264.569672,1358.953973,65.43832104,1386.210363,994.6731867,69.37781234,1234.282012,0.036898914,0.015536357,4.501474911,4.15E-38,94.64899529,124.0680851,,25.93472153,0.1434,9.365052747,high
2024-03-08 0:00:00,380,3853.587673,3914.394923,2603.199784,1.864062589,1869.691405,71.82281654,2.954501341,26.12064073,79.15925202,1.364719596,28.20694743,35.63316569,24.09020354,169.2029451,1.306800343,54.20345052,32.03457865,0.120257478,753.8021948,1.297453273,268.8251831,35.66256306,21.61943562,1039.09793,997.7998744,60.05015349,1264.945291,1360.090106,66.13685198,1385.707751,972.0430668,69.93719284,1265.912129,0.037443458,0.015527451,4.501443953,4.15E-38,95.00282342,124.0680851,,25.93472153,0.1434,9.365052747,high
2024-03-08 1:00:00,380,3773.914319,3912.814025,2630.302535,1.85978997,1884.134479,71.63185429,3.223161475,26.5383441,83.73993166,1.376766224,30.55505704,36.48803675,24.56928904,178.2633446,1.314931699,58.24500125,32.67357144,0.135802688,748.6756271,1.30080057,269.3066998,35.9710788,21.65269711,1049.204492,1001.993782,60.09166427,1265.327616,1361.736187,66.4467333,1385.55295,991.6520126,69.44370123,1229.737676,0.038123114,0.015482005,4.489401978,4.15E-38,94.940389,124.0680851,,25.93472153,0.1434,9.365052747,high
2024-03-08 2:00:00,340,3479.435411,3934.992879,2469.414831,1.826747583,1731.674115,70.12487707,3.107699476,26.4570673,76.65022217,1.380593329,28.17393806,36.75649889,24.47225061,168.0703538,1.321206287,55.7961142,33.19807029,0.157458825,813.9793356,1.280417552,277.3016671,34.06740871,22.78603329,1049.976859,1002.75558,59.91596698,1265.554606,1360.376862,66.58108764,1385.624432,1008.495776,70.09197712,1244.603673,0.039575436,0.008738559,4.079247661,4.15E-38,93.96064132,124.0680851,,25.93472153,0.1434,9.365052747,high
2024-03-08 3:00:00,347,3557.431249,3934.269819,2462.034082,1.828772488,1728.810641,70.21879404,3.025256325,26.18915281,75.18326368,1.381115333,27.66217891,36.79300093,25.2273904,162.9578525,1.339418123,56.42944902,34.62824783,0.176368612,795.1622193,1.274933794,266.736075,33.54486274,22.00522495,1050.206143,1000.014581,60.06139032,1263.628591,1360.878335,65.29834494,1384.276598,998.8733357,70.70396386,1282.10508,0.041150404,0.008141305,4.154901008,4.15E-38,92.92861594,124.0680851,,25.93472153,0.1434,9.365052747,high
2024-03-08 4:00:00,379,3797.648725,3907.667303,2607.536537,1.853475815,1860.426077,71.34803484,2.931963608,26.55166155,72.22264301,1.376079531,26.31772083,36.43970884,24.46987967,176.3165165,1.409063738,70.3448685,39.89692508,0.182313235,707.5085702,1.320152211,266.9007103,37.72402506,21.09238179,1047.961307,1000.640936,60.02512436,1265.103567,1360.973713,65.78705137,1384.063588,996.4562089,69.28582791,1238.260259,0.042725372,0.015484467,4.488948688,4.15E-38,92.59961912,124.0680851,,25.93472153,0.1434,9.365052747,high
2024-03-08 5:00:00,381,3844.421807,3903.374475,2609.319586,1.852780965,1860.880188,71.3166834,2.811685722,26.59283502,72.96822368,1.374482852,26.50727722,36.32715158,23.20693312,167.1751496,1.326715896,56.31040466,33.68347795,0.148662094,705.6939146,1.328131455,271.2118747,38.43194182,18.63201499,1049.490644,999.3363238,60.2084459,1264.386893,1359.836405,66.20514789,1385.730781,995.6894299,69.52827096,1240.422227,0.044165826,0.015537676,4.514140626,4.15E-38,93.46123826,117.4814404,140.2037736,27.05207716,0.1625,9.979548002,low
2024-03-08 8:00:00,380,3986.933826,3978.837696,2589.238586,1.84632438,1838.986911,71.02423551,2.987805822,26.70125394,72.29722474,1.376191801,26.35061303,36.44761349,23.79003957,157.2994523,1.295948344,48.97268166,31.13340888,0.160513158,746.8513921,1.316626699,279.3859721,37.40850924,22.85702755,1048.203433,1000.954382,60.03637328,1264.854879,1360.236436,66.10312496,1385.235684,998.5966288,69.35361909,1241.017724,0.043574581,0.01547513,4.490390417,4.15E-38,93.32792419,117.4814404,140.2037736,27.05207716,0.1625,9.979548002,low
2024-03-08 12:00:00,380,4100.098744,4020.746777,2431.906078,1.846499062,1727.435771,71.03217456,2.772967858,26.23680079,72.16705352,1.389214484,26.95860416,37.35583322,22.78195239,160.370632,1.320797339,53.18357031,33.16291123,0.12242423,667.218313,1.332129603,258.7703965,38.78346734,22.14992518,1049.490419,998.626225,59.99864144,1265.13715,1358.516823,66.68526182,1385.409691,959.930366,69.48662799,1228.692253,0.042297074,0.01551664,4.503452521,4.15E-38,94.45762984,117.4814404,140.2037736,27.05207716,0.1625,9.979548002,low
2024-03-08 18:00:00,355,3630.455699,3960.66786,2405.299483,1.861678727,1724.993701,71.71637931,3.064640676,27.04717909,66.44238063,1.365359572,23.70595041,35.67896,23.738709,155.0274779,1.297468298,48.57473438,31.33298371,0.156364081,701.6705633,1.315716395,261.910936,37.32676697,22.17800666,1049.519228,1001.132337,60.0483228,1264.591458,1359.883385,65.92101701,1385.052471,893.4842559,69.56188288,1229.363106,0.042590144,0.014474139,4.201045814,4.15E-38,93.56232705,122.4681159,,26.71776787,0.1855,10.81205714,low
2024-03-08 20:00:00,382,3739.354215,3965.602891,2466.632693,1.871889214,1780.177743,72.17036198,2.970694289,26.63888503,69.74937641,1.37228934,25.22980985,36.17209379,23.76822506,164.0726701,1.307444689,52.75270997,32.15203966,0.163587267,714.744832,1.326437004,273.6209236,38.28232278,21.99534071,1050.688396,999.8151712,59.978553,1264.948203,1360.309156,65.94754121,1384.33019,907.5838707,69.670533,1218.348513,0.04271682,0.015614085,4.528083414,4.15E-38,92.96174305,122.4681159,,26.71776787,0.1855,10.81205714,low
2024-03-08 21:00:00,381,3678.936951,3961.355421,2490.547679,1.865628185,1790.518758,71.89257098,2.289827569,26.32277988,69.4417535,1.372604521,25.13402895,36.1944042,23.67337099,157.59783,1.302257596,49.95374868,31.69697747,0.16801137,716.8266113,1.329906219,276.6107994,38.58824366,22.07897849,1049.312193,1001.015811,60.05934025,1264.347195,1360.618904,65.99959523,1385.149427,934.6820466,69.71127413,1204.771167,0.042151373,0.015508214,4.496074488,4.15E-38,90.38869083,122.4681159,,26.71776787,0.1855,10.81205714,low
2024-03-08 22:00:00,384,3674.220455,3944.949823,2480.647436,1.883556684,1803.011458,72.68310007,1.683915758,26.15823056,72.39978445,1.374934596,26.32385474,36.35902364,23.48901683,159.039116,1.300165745,50.08750938,31.49383034,0.122356421,706.9254599,1.33217356,274.1974427,38.78732034,22.16055644,1048.941122,1001.069538,60.02877681,1265.119768,1360.110374,65.92346376,1385.169344,952.4064946,69.60553935,1255.269218,0.041327968,0.015689933,4.548367275,4.15E-38,89.28543154,122.4681159,,26.71776787,0.1855,10.81205714,low
2024-03-08 23:00:00,385,3684.688084,3932.771568,2472.60721,1.887913566,1801.861625,72.87294227,2.854552966,26.07705849,68.96190888,1.367346112,24.70273267,35.82083657,23.42250199,154.9616565,1.294364606,48.10283,31.04176291,0.149604579,714.5332956,1.339132376,281.4840165,39.39410777,21.96779905,1048.185665,1001.224066,59.977141,1265.15092,1361.315512,66.00190767,1384.383457,961.6663899,69.24243319,1223.424358,0.040504562,0.015738948,4.559033916,4.15E-38,93.05234622,122.4681159,,26.71776787,0.1855,10.81205714,low
2024-03-09 0:00:00,385,3681.061503,3930.0519,2450.574795,1.890929891,1789.014191,73.00385995,3.026589476,26.4694584,66.49054661,1.360493931,23.490918,35.32971106,23.43936382,153.2024313,1.292072954,47.30940476,30.88032243,0.166768435,704.9724082,1.339629778,278.0216485,39.4372383,21.60432833,1048.947175,1000.172466,59.95489038,1264.994519,1361.11146,66.03116573,1384.787123,974.02952,69.40820013,1225.365442,0.039681156,0.015696674,4.553890871,4.15E-38,92.72866372,122.4681159,,26.71776787,0.1855,10.81205714,low
2024-03-09 1:00:00,385,3736.15633,3934.189297,2501.281154,1.882653074,1817.021105,72.64361712,2.856307635,26.42030579,67.77433515,1.363752755,24.10319712,35.56390051,23.72644972,156.4010906,1.300256522,49.35765245,31.55838126,0.190146874,696.3563842,1.344343973,277.4592251,39.84442901,21.79484492,1053.34163,1007.257305,60.04958192,1262.791917,1342.405602,66.15580092,1356.030301,997.971846,69.59453092,1229.132919,0.03885775,0.015696065,4.556801266,4.15E-38,91.05392699,122.4681159,,26.71776787,0.1855,10.81205714,low
2024-03-09 2:00:00,385,3778.498465,3929.462612,2556.833953,1.876948173,1850.980706,72.3934655,2.984793457,26.58727204,69.81409663,1.362700488,24.77590848,35.48840374,23.75979456,156.4783984,1.29982934,49.29363895,31.50188105,0.180598367,733.0416465,1.33647648,287.0830605,39.16326744,21.59400027,1099.517104,1050.10107,59.96702976,1240.659086,1255.919871,66.12657471,1226.646688,1000.767646,70.00974473,1189.245232,0.038034344,0.015704641,4.557324192,4.15E-38,91.91804962,122.4681159,,26.71776787,0.1855,10.81205714,low
2024-03-09 3:00:00,385,3768.591088,3930.547065,2517.388047,1.875793513,1821.145229,72.34265021,2.979523805,26.06931796,92.18819743,1.360138003,32.54618107,35.30406492,23.63460474,184.1383649,1.306131327,58.79443345,31.929486,0.173015655,707.0072675,1.33561659,276.35735,39.08833229,21.66417564,1100.205605,1050.448448,59.9533451,1100.805112,1333.249493,65.80797385,1333.14833,1006.015207,69.53829189,1179.499674,0.037210938,0.015720623,4.557875026,4.15E-38,92.22142956,122.4681159,,26.71776787,0.1855,10.81205714,low
2024-03-09 4:00:00,385,3827.08472,3942.9836,2452.728901,1.876200815,1774.808915,72.36058229,3.02686669,25.67311001,98.20111734,1.354157183,34.24381504,34.8711053,23.04675631,188.5084699,1.306950359,60.27014778,31.97211659,0.170213166,695.8631116,1.341199531,275.3749135,39.57314434,21.90526542,1098.476778,1048.904649,59.99717286,1101.310191,1321.876445,65.88864304,1320.223847,1000.338129,69.83498935,1176.648813,0.036441841,0.015717776,4.560399422,4.15E-38,92.67315808,122.4681159,,26.71776787,0.1855,10.81205714,low
2024-03-09 18:00:00,334,3493.899401,4054.082787,2401.007025,1.787038355,1638.449932,68.24011405,2.784774683,26.74390245,57.27875143,1.358423646,20.15086529,35.18035011,23.04816998,121.6755776,1.300663621,38.3698844,31.53458167,0.190587191,794.7179403,1.265696512,259.5104275,32.6544066,22.16179953,1100.026423,928.6035679,48.06759827,907.3323636,1010.695347,64.2901201,1157.896923,886.1486806,70.94473757,1124.26312,0.053116258,0.014497814,5.31888688,4.15E-38,90.37370729,124.7722326,,26.85436944,0.1682,7.545249843,low
2024-03-09 20:00:00,383,4101.054219,4056.045722,2255.156267,1.822534932,1577.004205,69.92882167,3.138615053,27.10883216,57.14913206,1.338072712,19.25212973,33.68752777,23.72323206,131.627116,1.287324871,40.16737004,30.51602988,0.113209328,730.349163,1.260437759,234.7462198,32.14164289,20.9908652,1098.77018,1046.720412,52.91639994,972.1111535,1171.069756,65.44371208,1311.777045,990.5723407,71.31483128,1122.458113,0.046131235,0.015630235,4.90930203,4.15E-38,92.63572488,124.7722326,,26.85436944,0.1682,7.545249843,low
2024-03-10 1:00:00,384,3741.539213,4022.19608,2207.356031,1.849785969,1571.224286,71.18128037,3.454782287,25.117134,71.08588643,1.341516798,24.12893063,33.94334915,23.95162447,155.7727599,1.317215127,51.31258754,32.94066791,0.112727687,646.0113218,1.289910121,225.8549337,34.9614513,21.81526331,1048.521504,998.3737068,62.99468101,1099.761081,1322.163937,65.84999419,1319.294686,987.9598822,71.62604652,1144.074086,0.042770165,0.015688477,4.734149428,4.15E-38,93.36489117,124.7722326,,26.85436944,0.1682,7.545249843,low
2024-03-10 2:00:00,379,3838.059513,4025.732265,2204.044821,1.845014882,1564.093194,70.96467274,2.84991734,24.96152033,64.34601631,1.356090372,22.52848568,35.0114692,23.55966721,149.7733952,1.325188971,50.32776095,33.60260403,0.132754329,674.0802456,1.332003476,261.3571577,38.77241016,23.63380479,1037.56987,886.0986425,63.46077195,1102.263495,1323.300667,66.55561834,1318.839538,996.3139376,71.13365154,1179.167443,0.042097951,0.015443819,5.476295509,4.15E-38,91.43032485,124.7722326,,26.85436944,0.1682,7.545249843,low
2024-03-10 3:00:00,384,4092.211679,3990.005147,2451.904245,1.84828266,1743.626362,71.11315073,2.578684277,26.28937107,55.40331579,1.372998272,20.06833413,36.22226186,22.81875002,149.4745177,1.347362403,52.94684828,35.42198971,0.14011177,744.7557638,1.324766304,284.0083371,38.1344262,21.79826738,1099.947364,904.8183462,62.79622928,1101.381501,1309.364306,66.00524523,1314.441377,987.8508693,68.81549558,1186.476799,0.041449351,0.015718879,5.216479762,4.15E-38,90.38070227,124.7722326,,26.85436944,0.1682,7.545249843,low
2024-03-10 4:00:00,386,4406.739418,3968.621398,2508.834701,1.867779198,1806.065387,71.9882177,2.55580272,26.24504033,55.75149415,1.372385908,20.17029431,36.17893049,23.87802046,131.1909535,1.297723705,41.12843569,31.35005471,0.101572695,779.2662531,1.298212267,278.4525443,35.73265789,22.17175369,1100.070413,1013.825527,63.01791213,1101.296687,1300.736764,65.19886751,1325.333013,982.9771277,67.85378668,1235.372624,0.041694292,0.015746688,4.981062401,4.15E-38,91.99435524,124.7722326,,26.85436944,0.1682,7.545249843,low
2024-03-10 5:00:00,384,4473.772726,3971.716603,2524.141393,1.861565484,1810.095019,71.71131632,2.631751071,26.24459444,56.21111371,1.375887555,20.47556674,36.42618939,23.52688382,132.9155758,1.295096303,41.37619835,31.12968371,0.096725802,768.743385,1.315983625,287.1316124,37.35077504,21.57875252,1098.334839,1019.295375,62.08775355,1084.925618,1300.215067,62.75639667,1292.56143,981.2580099,68.24864167,1196.807604,0.042394456,0.015683768,4.968575301,4.15E-38,94.53925059,113.5191375,138.6129176,26.14025246,0.1648,9.604011649,low
2024-03-10 6:00:00,378,4535.605555,3978.397446,2483.602608,1.839474263,1756.198078,70.71171823,2.7040852,26.025058,58.8679865,1.37890036,21.56800878,36.63792506,23.59692554,133.9440975,1.308329878,43.11424174,32.18823565,0.112942527,805.0961884,1.311273421,297.2912161,36.9261736,22.54536732,1099.618329,1041.297034,54.69295698,980.2306817,1240.791342,61.49075767,1278.622823,957.7899746,67.47787736,1164.503828,0.043094619,0.015403984,4.878385782,4.15E-38,94.08102055,113.5191375,138.6129176,26.14025246,0.1648,9.604011649,low
2024-03-10 7:00:00,385,4792.964185,4002.914685,2354.27283,1.796743792,1617.584759,68.70846651,2.884462844,26.09648745,66.38078178,1.390951091,24.87663704,37.47566144,23.94169862,137.4577198,1.283788237,41.29623504,30.04286344,0.150299914,833.8725523,1.2785848,282.6266334,33.89326494,21.57656032,1095.143308,1031.550505,54.81220904,981.6201997,1257.706203,62.49569434,1271.065477,907.9668116,68.52946127,1130.265638,0.043794782,0.015724484,4.579706583,4.15E-38,93.14170851,113.5191375,138.6129176,26.14025246,0.1648,9.604011649,low
2024-03-10 8:00:00,386,4812.733752,4029.532717,2370.882347,1.824593976,1660.204721,70.024762,3.059424788,26.29460634,64.21520793,1.390878345,24.06185442,37.47064784,23.21692243,158.2396513,1.384894027,60.36674124,38.14893471,0.168141497,786.4000198,1.290653971,275.4834296,35.03095405,22.1932687,1096.88664,1027.247558,61.77797413,1104.343788,1314.133984,64.62632442,1342.015681,935.0319385,69.1639643,1194.151781,0.044494945,0.01570326,3.653552476,4.15E-38,93.12992893,113.5191375,138.6129176,26.14025246,0.1648,9.604011649,low
2024-03-10 9:00:00,385,4418.410655,4027.510523,2446.717261,1.863001552,1756.142957,71.77547586,3.075096848,25.8223094,67.68131258,1.394865041,25.54606454,37.74463522,20.25975456,205.0975141,1.398636848,80.56180836,39.27975857,0.153452522,745.7104044,1.312568246,276.2349914,37.04319931,22.37381969,1057.106542,1067.237356,59.45169626,1157.521992,1339.968005,60.55705855,1312.125149,941.4842654,69.02773561,1140.375778,0.045195108,0.015720288,3.557864065,4.15E-38,93.23672702,113.5191375,138.6129176,26.14025246,0.1648,9.604011649,low
2024-03-10 10:00:00,385,3670.244993,3965.936248,2732.189332,1.88217538,1984.190456,72.62272909,2.962282284,25.71908906,62.02302456,1.384809524,22.97986369,37.05053704,21.45460659,187.1587874,1.457060129,81.04387234,43.30219995,0.18458812,747.0238699,1.328208206,287.1463379,38.43870985,22.66289678,1085.641975,1045.564401,60.09493744,1109.886444,1271.71433,64.2907265,1277.059033,923.2971809,68.05840983,1206.803354,0.045895271,0.015695461,4.050298821,4.15E-38,91.98357729,113.5191375,138.6129176,26.14025246,0.1648,9.604011649,low
2024-03-10 11:00:00,385,3583.398951,3946.29143,2695.767031,1.879483018,1954.560555,72.50480226,2.894315748,25.77234588,59.54737874,1.381004665,21.90466082,36.78526458,22.03067233,179.2934886,1.440602683,75.67546182,42.2075907,0.200287877,756.7480368,1.30924042,278.0440965,36.74196469,22.40565416,1098.743786,1001.390079,60.100417,1108.145866,1208.659283,65.18701883,1214.988628,950.8227033,67.31499238,1200.784234,0.046657542,0.015703501,4.048621507,4.15E-38,91.11360669,113.5191375,138.6129176,26.14025246,0.1648,9.604011649,low
2024-03-10 12:00:00,385,3582.461794,3943.4768,2716.924111,1.876508794,1966.35036,72.37413632,2.84285073,25.61215223,57.74622405,1.375154813,21.00493094,36.37455311,21.4594895,186.1760288,1.411472447,74.93340358,40.24868512,0.205417595,762.6529869,1.299724937,273.5797368,35.87211241,22.21075318,1097.214727,989.5422524,62.18049618,1163.225167,1259.118971,65.67944895,1255.314933,920.8703353,69.64967269,1186.850434,0.048919026,0.015709604,4.051499911,4.15E-38,90.62558171,113.5191375,138.6129176,26.14025246,0.1648,9.604011649,low
2024-03-10 13:00:00,389,3592.822309,3932.101809,2746.079084,1.875432455,1986.149689,72.32674763,2.410244407,25.49211034,56.34126678,1.366576118,20.1509574,35.76589336,23.12002172,169.9053686,1.443691328,72.09655134,42.43335684,0.226058837,809.0179716,1.282456964,277.174442,34.26060381,22.85195445,1090.673252,1015.530343,62.93150273,1046.061263,1202.970689,65.12133718,1279.821003,879.2854245,68.4652344,1138.84574,0.051600887,0.01593678,4.15755337,4.15E-38,88.28660134,113.5191375,138.6129176,26.14025246,0.1648,9.604011649,low
2024-03-10 14:00:00,383,3882.988567,3988.520471,2559.629577,1.846058638,1817.648123,71.01215502,2.196100392,25.51630449,55.39808912,1.373454514,20.08431173,36.25452078,22.35570746,187.027316,1.450953934,80.37465026,42.97481886,0.181871169,771.1015661,1.286986203,267.4756423,34.68747232,23.80223144,1084.946594,972.3054132,59.52538918,1069.538329,1219.963077,63.31576976,1283.873536,875.8821404,70.74789629,1220.258125,0.051559731,0.018748527,4.148179595,4.15E-38,88.85478297,113.5191375,138.6129176,26.14025246,0.1648,9.604011649,low
2024-03-10 15:00:00,385,3978.597082,3991.127825,2563.785792,1.852168265,1827.697741,71.28901901,2.626849754,25.54166534,56.74830899,1.376592924,20.69942511,36.4758448,19.32719161,203.2322262,1.448325448,87.03905278,42.82738738,0.142190119,751.3397018,1.293985639,265.5330136,35.34127279,22.40428696,1083.921061,953.8005252,59.62826573,1062.834968,1218.775537,64.94287844,1283.984902,941.1453416,70.7265961,1235.642026,0.05070496,0.018418138,4.188685783,4.15E-38,92.89676434,113.5191375,138.6129176,26.14025246,0.1648,9.604011649,low
2024-03-10 16:00:00,386,3968.420969,3986.363012,2585.315103,1.858845462,1850.814713,71.58952156,2.356950863,26.0820992,58.32472237,1.382853805,21.53020254,36.91436781,23.47309892,151.1527883,1.401266041,59.52117144,39.37814983,0.130831232,758.3158629,1.296855183,270.0155785,35.60727024,22.46140315,1075.704066,972.0034789,58.90619888,1058.317878,1218.565694,64.62762985,1281.065874,947.4454511,69.02209879,1241.510525,0.049850189,0.018871768,4.863322504,4.15E-38,92.13162576,113.5191375,138.6129176,26.14025246,0.1648,9.604011649,low
2024-03-11 8:00:00,386,4013.528162,3964.743228,2579.39767,1.860328759,1848.292769,71.65598351,2.598188335,26.42839332,47.27487032,1.380923469,17.38750239,36.77958769,24.00355045,123.2381425,1.30018194,38.96459658,31.61731896,0.135244108,786.2487157,1.299759918,282.0693488,35.87533349,19.53798167,1050.266259,1047.164675,60.07059389,1074.695996,1219.523228,65.08486426,1281.514589,939.2129226,69.69777244,1246.403534,0.054324691,0.018935828,4.462617031,4.15E-38,91.75479006,136.0293785,137.7476923,27.61302748,0.1309,7.818182226,high
2024-03-11 17:00:00,390,4052.788555,3989.499919,2453.801604,1.853633313,1750.913518,71.35513787,2.577753925,26.38416212,44.77094208,1.402623416,17.13534742,38.27336801,23.34979855,127.7159732,1.379335191,48.31621735,37.83099023,0.137551686,757.4162721,1.307524443,277.1085859,36.58603546,22.61375406,998.3037149,1049.522177,58.01365858,999.8408755,1220.518335,62.20783757,1300.511781,895.7104357,70.05298659,1150.111362,0.05170792,0.019098141,5.245237465,4.15E-38,91.41042179,129.4666667,,27.71225364,0.1544,7.635977565,low
2024-03-11 19:00:00,390,3994.682264,3997.435516,2449.938357,1.86066821,1755.899689,71.67117832,2.712198154,26.49631191,47.12858387,1.411362259,18.31509061,38.86195829,23.61985763,132.2345516,1.311104206,43.01226809,32.52725371,0.121597883,734.3386416,1.32621003,280.9745021,38.26225207,22.40691188,1000.141084,1049.726607,57.96621928,1000.100232,1220.328763,61.7646023,1300.547466,935.9072033,69.96604649,1149.672116,0.048641198,0.019109216,5.256465428,4.15E-38,92.79293697,129.4666667,,27.71225364,0.1544,7.635977565,low
2024-03-11 20:00:00,389,4047.692494,3985.468931,2462.315732,1.862383381,1766.659086,71.74786981,2.443586767,26.13040454,45.63643309,1.410718986,17.71555233,38.81888029,23.92614891,125.0589196,1.282109126,37.63853085,30.09663842,0.111321992,744.3751844,1.321960848,282.0082948,37.88523593,22.45108952,999.0692949,1049.819116,58.08514086,1000.29845,1220.279009,62.09306368,1299.731028,949.6866916,70.02364494,1150.45089,0.047107837,0.019047794,5.238127244,4.15E-38,92.27004536,129.4666667,,27.71225364,0.1544,7.635977565,low
2024-03-11 21:00:00,391,3966.582063,3975.412747,2456.15334,1.873853173,1774.745592,72.25711698,2.4890442,25.94682031,45.81236123,1.41075831,17.78505262,38.82151486,23.85600038,119.3560385,1.25566445,33.13347879,27.76020318,0.10413359,742.0847738,1.32764444,284.8787591,38.3889778,22.51484232,1000.400472,1049.290776,57.972086,1000.021007,1220.516219,61.7911045,1300.3371,948.9333412,69.94547364,1149.528332,0.045574476,0.019155318,5.26748832,4.15E-38,93.00645334,129.4666667,,27.71225364,0.1544,7.635977565,low
2024-03-11 22:00:00,391,3798.160602,3964.585719,2493.768077,1.878075358,1806.560693,72.44301141,2.627723368,25.5178823,48.37142426,1.416643652,18.96844638,39.21415725,23.05921951,130.6789644,1.302836073,41.57728548,31.81635672,0.148865389,705.4424312,1.338166675,277.3113858,39.31027871,22.1889489,999.4310199,1049.277851,57.9600892,999.2715049,1220.178841,62.13691305,1300.340644,946.8989822,69.96991041,1149.724101,0.044041115,0.019106501,5.25226063,4.15E-38,91.42793404,129.4666667,,27.71225364,0.1544,7.635977565,low
2024-03-11 23:00:00,390,3772.710062,3958.039372,2483.337333,1.877368521,1798.232964,72.41194905,2.699157117,25.66070545,47.96405477,1.413357162,18.70372764,38.99530124,22.37958111,132.3538328,1.300390527,41.86808801,31.6334534,0.175649589,706.3869997,1.334136335,275.2020832,38.95910929,21.99702234,999.8426249,1050.298379,57.96550415,998.7140727,1220.458903,61.9500075,1299.873805,951.2257357,70.02357064,1150.269865,0.042507754,0.019099142,5.255628496,4.15E-38,90.32893549,129.4666667,,27.71225364,0.1544,7.635977565,low
2024-03-12 0:00:00,373,3901.162495,3966.578556,2461.772364,1.859914413,1763.550419,71.63742859,2.5585648,25.95725798,45.05760291,1.408004614,17.40875912,38.63667393,22.40826102,130.8799348,1.301868148,41.61610495,31.79716205,0.167811969,719.0477127,1.324859613,274.2641841,38.14269613,22.34061826,999.5531688,1050.771794,58.02093002,999.4430291,1220.881888,62.29751262,1300.970895,950.3785239,70.0589501,1149.298037,0.04319265,0.018270355,5.02137227,4.15E-38,89.60940541,129.4666667,,27.71225364,0.1544,7.635977565,low
2024-03-12 1:00:00,388,3867.940699,3965.309322,2493.018695,1.865298678,1791.929476,71.87789965,2.510340579,25.65995876,44.99715543,1.407239337,17.36223187,38.58517656,23.93251568,118.2622274,1.31840276,39.11741412,33.07684541,0.145346362,751.1271457,1.322500135,284.9267074,37.9332193,22.22832694,999.1102765,1050.487271,57.98111585,1000.123005,1220.133233,61.72689636,1300.00326,951.402198,70.00517717,1151.645778,0.046448475,0.01902609,5.233744736,4.15E-38,90.38203883,129.4666667,,27.71225364,0.1544,7.635977565,low
2024-03-12 2:00:00,390,4041.702682,3967.101037,2429.48922,1.852625901,1732.461079,71.30968372,2.606474831,25.95220581,44.18561299,1.404518783,16.96800414,38.4016493,23.54644055,137.7224415,1.449811389,58.97232715,42.81969337,0.139757536,742.2485899,1.321777127,281.0812297,37.86888026,22.17188307,999.465355,1048.175922,58.04824207,1000.354849,1221.760143,62.22314913,1300.018272,951.4234421,70.00437686,1149.596112,0.046156783,0.019119734,5.257126696,4.15E-38,91.04673867,129.4666667,,27.71225364,0.1544,7.635977565,low
2024-03-12 4:00:00,390,4585.163327,3975.622346,2351.306251,1.846890507,1670.602144,71.04995972,2.38721794,25.81475448,43.12179463,1.337738436,14.51592937,33.66262813,23.42938311,145.2141462,1.43825703,61.22249702,42.16014668,0.108905778,769.4105491,1.321881442,291.4386155,37.87816736,22.19920519,998.3417905,1049.165422,57.99433488,1000.252635,1220.315387,61.49292131,1260.037892,921.1315195,70.05660924,1150.175977,0.044668529,0.019095266,5.25092645,4.15E-38,91.91724747,129.4666667,,27.71225364,0.1544,7.635977565,low
2024-03-12 12:00:00,390,4050.336872,4061.093349,2290.462838,1.826384351,1605.797869,70.10800798,2.211371263,25.01854865,38.74630505,1.334315938,12.94396822,33.40697443,24.06318057,101.4823978,1.350505071,36.22651213,35.6973356,0.125464805,773.9971682,1.259242666,247.868847,32.02451601,22.26296162,999.3374306,914.3210665,50.16821385,945.4080912,1115.620944,60.56906785,1154.666873,962.5475691,71.06098651,1065.985933,0.04398743,0.019072658,5.669460995,4.15E-38,92.37778506,113.297561,117.3394286,26.83324968,0.1202,6.336737112,high
2024-03-12 16:00:00,365,3786.821906,3986.370132,2545.28996,1.859392137,1822.784683,71.61402873,2.508789134,26.10579082,44.94480786,1.359004363,15.83059143,35.22229193,24.34047433,127.4322671,1.408094468,50.91392504,39.95371518,0.145105194,740.3938349,1.306554852,270.2270792,36.49774842,22.04493986,999.5397471,1060.787295,60.93118411,1157.756593,1230.894625,64.3398368,1278.687435,943.8226796,70.01065528,1100.432388,0.043741441,0.017996708,4.870368738,4.15E-38,91.83937168,113.297561,117.3394286,26.83324968,0.1202,6.336737112,high
2024-03-13 17:00:00,390,3979.92349,3944.891928,2599.007417,1.887033035,1892.977841,72.83464559,2.376118615,25.93360691,44.64923103,1.387569924,16.62830225,37.24207979,22.73749246,130.3901458,1.316985783,43.10569656,33.05901402,0.10910333,782.5597115,1.294478941,276.9250638,35.38708418,22.57012206,1018.398362,1061.110457,53.8372465,1084.394024,1199.459536,60.26052677,1199.906764,999.9803736,70.01960699,1238.272782,0.039805883,0.019131352,3.006129742,4.15E-38,92.75937432,124.244507,,28.31883774,0.1536,8.544614534,low
2024-03-13 18:00:00,390,4003.0631,3942.257826,2565.460291,1.887364483,1868.913844,72.84906534,2.424524975,26.19103942,45.11008203,1.393556579,16.9861488,37.65488342,22.95846461,124.1697941,1.285676483,37.7773197,30.42392071,0.123763428,783.431389,1.293842421,276.7703747,35.32796599,19.30225784,1020.045086,1061.60743,54.92499378,1096.684541,1199.36803,59.78630719,1200.019444,998.6970614,70.56438617,1244.073998,0.04072871,0.019111841,2.980115178,4.15E-38,92.247448,124.244507,,28.31883774,0.1536,8.544614534,low
2024-03-13 19:00:00,390,3892.392781,3938.712603,2612.543733,1.886854814,1902.634349,72.82688996,2.530675961,26.11341882,47.80283778,1.41346396,18.64426795,39.00242917,22.64534131,132.4980531,1.314911031,43.49295043,32.82535056,0.118842761,766.1707691,1.302900777,277.0767912,36.16384262,20.60442249,1016.008804,1060.094752,51.57006706,1050.389098,1199.803557,59.61938266,1199.614986,999.913569,70.52678841,1247.564406,0.041651536,0.019113386,2.866463199,4.15E-38,92.61595961,124.244507,,28.31883774,0.1536,8.544614534,low
2024-03-13 20:00:00,390,4000.522037,3936.480444,2625.668156,1.87584259,1899.534673,72.34481131,2.507061012,26.08011821,47.37101668,1.407558693,18.28837379,38.60667361,22.44519689,141.8154695,1.364960027,52.17121539,36.78809906,0.116294848,773.3871408,1.29955651,277.310342,35.8566011,23.80461035,1020.069836,1059.928531,53.0462747,1073.23232,1199.333504,60.51934258,1199.957135,999.473559,70.44360653,1246.50607,0.042574362,0.019106365,2.858995191,4.15E-38,92.46636098,124.244507,,28.31883774,0.1536,8.544614534,low
2024-03-13 21:00:00,390,4012.868724,3930.650428,2636.77052,1.879940217,1912.313907,72.5248516,2.392749515,25.97248269,45.54814625,1.393897987,17.16177539,37.67831799,22.54257224,135.0112968,1.327531591,45.77631991,33.90554789,0.12728419,784.4939454,1.297247437,279.621409,35.64353946,22.72779598,1019.401092,1059.749009,54.99537958,1100.625801,1199.937187,59.87756161,1199.706991,1000.034283,70.77080121,1246.889651,0.043497189,0.019097069,2.712859112,4.15E-38,91.70544153,124.244507,,28.31883774,0.1536,8.544614534,low
2024-03-13 22:00:00,390,4008.603839,3927.920274,2641.648202,1.878292676,1913.941666,72.45255688,2.49452425,26.22314687,46.26207077,1.39597438,17.49659121,37.8205967,22.87643455,130.4204793,1.314094466,42.76745999,32.79198192,0.11898843,783.0285594,1.301552589,282.2048479,36.04017306,22.68097592,1019.611716,1059.706442,54.6564499,1096.555274,1199.420461,60.0886524,1199.457655,1000.7523,71.01156781,1249.798091,0.044420015,0.019109947,2.709032589,4.15E-38,92.34505983,124.244507,,28.31883774,0.1536,8.544614534,low
2024-03-13 23:00:00,390,3947.417111,3922.366342,2636.165938,1.88028471,1912.273508,72.53995207,2.53509483,26.1013383,46.72179617,1.39711827,17.706999,37.89879767,22.98587883,133.7743509,1.34151488,46.79232024,34.97854403,0.124963759,764.5740866,1.309886668,281.3677197,36.80058278,22.44524659,1018.179276,1060.731094,55.04991441,1100.519198,1200.947411,59.92543449,1200.252342,998.1282197,70.91009958,1249.277171,0.045342842,0.019091348,2.705674367,4.15E-38,91.91562951,124.244507,,28.31883774,0.1536,8.544614534,low
2024-03-14 0:00:00,390,4005.181594,3924.76877,2622.069159,1.874977978,1895.93225,72.3067217,2.446335511,26.07622581,46.1105178,1.396793257,17.46509245,37.87659146,22.63476834,131.9909022,1.310710394,42.9314818,32.52609162,0.125332392,771.8203084,1.309282361,283.611321,36.74577074,22.46565874,1019.746128,1061.261406,55.00837594,1101.000472,1199.398465,59.94354188,1200.090064,999.1311655,71.04537443,1249.903477,0.046035981,0.019101788,2.708767811,4.15E-38,91.64710701,124.244507,,28.31883774,0.1536,8.544614534,low
2024-03-14 1:00:00,390,4034.482867,3927.103961,2626.551518,1.872055457,1895.784805,72.17771257,2.550351753,26.09547844,46.53117968,1.396878635,17.62713965,37.88242586,22.53000661,133.7398938,1.315269033,43.99894074,32.89889014,0.129487178,770.6529084,1.30708944,281.6462181,36.54644199,22.44118377,1019.201511,1060.780533,54.87523313,1101.316962,1201.130398,60.11257577,1200.837408,1000.121072,70.97527062,1249.772842,0.045977301,0.01912625,2.709743865,4.15E-38,91.79105673,124.244507,,28.31883774,0.1536,8.544614534,low
2024-03-14 2:00:00,390,3977.906355,3920.212761,2661.951298,1.878138588,1928.471619,72.44578893,2.620034216,26.28288555,47.64719884,1.401573844,18.20226965,38.20218206,23.08016667,137.2350361,1.339438824,47.77897764,34.81543707,0.121858885,758.536668,1.312044279,280.627249,36.99587124,22.55972538,1019.430683,1061.234247,54.96875429,1099.870171,1198.825058,59.88100049,1199.59407,1000.695181,70.89696356,1249.872005,0.045860127,0.019089119,2.705273513,4.15E-38,92.1113202,124.244507,,28.31883774,0.1536,8.544614534,low
