Repository: praisegee/new

File: n_rtg_ccg - n_rtg_ccg.csv.csv (part 9 of 19)
Date,Tonnes Milled (wet),SAG Mill Power,Ball Mill Power,Cyclone Feed Slurry Mass Flow,Cyclone Feed Slurry Density,Cyclone Feed Slurry Solids Mass Flow,Cyclone Feed Slurry Percentage Solids,Feed Grade,First Concentrate Grade,First Conc Slurry Mass Flow,First Conc Slurry Density,First Conc Slurry Solids Mass Flow,First Conc Slurry Percentage Solids,Combined Conc Grade,Combined Conc Slurry Mass Flow,Combined Conc Slurry Density,Combined Conc Slurry Solids Mass Flow,Combined Conc Slurry Percentage Solids,Tails Grade,Tails Slurry Mass Flow,Tails Slurry Density,Tails Slurry Solids Mass Flow,Tails Slurry Percentage Solids,Cell 1 Level,Cell 1 Air Flow Rate,Cell 2 Air Flow Rate,Cell 3 Level,Cell 3 Air Flow Rate,Cell 4 Air Flow Rate,Cell 5 Level,Cell 5 Air Flow Rate,Cell 6 Air Flow Rate,Cell 7 Level,Cell 7 Air Flow Rate,Rougher 1 Collector Volume Flow Rate,Rougher 2 Collector Volume Flow Rate,Rougher Depressant Volume Flow Rate,Rougher Frother Volume Flow Rate,Recovery,Rougher Feed P80,Rougher Tail P80,Rougher First Conc Grade,Rougher Tail Grade,Mass Pull,rtg_ccg
2024-03-14 3:00:00,390,3994.321504,3913.08771,2678.282127,1.877447993,1939.489858,72.41544266,2.508889461,26.11684146,46.56581764,1.398989358,17.70732143,38.02643726,23.09285637,134.8690604,1.325680695,45.50133123,33.73741248,0.125644036,756.9638218,1.312233959,280.1750851,37.01300868,22.57837724,1019.514319,1060.793661,54.99562723,1101.289295,1199.778281,60.14926493,1200.207861,1000.218162,70.97682692,1249.572146,0.045742953,0.019095985,2.707390675,4.15E-38,91.61403793,124.244507,,28.31883774,0.1536,8.544614534,low
2024-03-14 4:00:00,390,3950.570884,3907.472348,2677.737547,1.8797009,1941.744195,72.51435815,2.598147873,26.13449636,46.49486212,1.397249839,17.62517194,37.90778407,22.50060045,143.2314854,1.344376308,50.4851198,35.24722212,0.128236176,754.351106,1.313346927,279.9658342,37.11346506,22.56453115,1020.396111,1059.660942,55.05930257,1099.809083,1199.466825,59.94388347,1200.021869,1000.214828,71.05260874,1249.120152,0.045625779,0.019106712,2.708280497,4.15E-38,91.9424519,124.244507,,28.31883774,0.1536,8.544614534,low
2024-03-14 5:00:00,390,3894.400317,3896.476864,2691.803828,1.888086448,1961.798935,72.88045715,2.247371919,26.12511342,44.26518888,1.389740846,16.5517211,37.39218452,22.8297342,137.1513312,1.354893438,49.46695999,36.06742971,0.13186882,754.5469308,1.316245618,282.0066577,37.3743032,22.60105333,1018.483376,1060.947645,54.97526652,1101.37683,1200.507744,59.93550953,1200.029519,1000.397892,71.02102951,1250.071737,0.045508605,0.019102304,2.707093359,4.15E-38,90.46246458,113.364539,128.6921348,28.13245385,0.1544,8.386902055,low
2024-03-14 6:00:00,390,4011.501012,3888.481593,2707.110661,1.883651762,1967.724355,72.68725226,2.410824643,25.8209182,44.33697372,1.391559782,16.63416451,37.51759111,22.73105844,138.7776603,1.363691133,50.98434056,36.73814681,0.125790926,782.4194815,1.307337695,286.1233015,36.56904106,22.68071209,1019.697678,1061.36588,55.04225838,1100.657528,1200.474223,60.15626587,1200.275857,1000.818817,70.99620338,1250.728488,0.045391431,0.019087142,2.706071743,4.15E-38,91.44203216,113.364539,128.6921348,28.13245385,0.1544,8.386902055,low
2024-03-14 7:00:00,390,4188.786191,3889.732536,2752.593234,1.882047943,1998.854892,72.61715489,2.348330923,25.79296157,43.48327347,1.384794263,16.11032496,37.04947598,22.16596738,147.1097277,1.38207394,56.13030191,38.15539788,0.130855806,810.3309621,1.296019757,287.9101895,35.52995047,22.91094204,1019.797785,1061.282856,55.80466622,1101.076538,1199.811659,60.14194374,1199.77927,999.8513819,70.89977754,1249.777537,0.045274257,0.01912718,2.711764335,4.15E-38,91.69760324,113.364539,128.6921348,28.13245385,0.1544,8.386902055,low
2024-03-14 8:00:00,390,4078.56449,3935.141798,2815.449476,1.893077625,2058.004144,73.09682385,2.30170637,25.38471685,42.88663658,1.372880427,15.53093485,36.21392603,21.2004839,158.3967224,1.406750263,63.34220575,39.98959372,0.129175319,820.5866706,1.294117118,290.1059952,35.35348618,22.63652992,977.780929,1057.159795,56.97907552,1101.643216,1199.456148,60.81973543,1199.12619,993.8040463,70.94448209,1249.235623,0.045260638,0.019079714,2.706487734,4.15E-38,91.81339372,113.364539,128.6921348,28.13245385,0.1544,8.386902055,low
2024-03-14 9:00:00,390,4036.300432,3943.796332,2828.675037,1.90058178,2076.812901,73.41998899,2.288870552,25.55119312,43.19499735,1.368639137,15.51260287,35.91296175,21.50949552,140.2365692,1.348625124,49.97678918,35.63748704,0.114777836,817.349822,1.302369759,295.1872184,36.11516274,22.76087648,959.4876918,1047.776112,54.89304057,1070.015726,1174.53113,61.5595864,1195.814463,975.2505569,70.43307692,1246.423245,0.045443369,0.019087945,2.808174151,4.15E-38,92.33177583,113.364539,128.6921348,28.13245385,0.1544,8.386902055,low
2024-03-14 10:00:00,390,4006.213651,3951.43744,2752.925053,1.887444912,2005.576477,72.85256368,2.268704348,26.02301929,47.02547131,1.394953569,17.75244532,37.75070154,22.26499596,150.9284758,1.405285237,60.05140562,39.78798918,0.12122786,779.275923,1.310108098,286.9344943,36.82065439,22.82260486,1007.75156,1058.825661,56.33722169,1090.858782,1193.08876,61.75068605,1199.916863,995.7717506,70.85944945,1249.540911,0.045630785,0.01908357,2.764540665,4.15E-38,91.96988369,113.364539,128.6921348,28.13245385,0.1544,8.386902055,low
2024-03-14 11:00:00,390,3973.946839,3937.956049,2774.897313,1.898679755,2035.06308,73.3383203,2.261489865,26.06011275,46.44101179,1.390815952,17.39975082,37.46634741,22.46482739,164.9040792,1.39619528,64.64227016,39.19992185,0.119234825,786.9712676,1.304545651,285.7837453,36.31438111,22.52630282,1000.940461,1029.557937,55.61298761,1081.656598,1193.381832,62.1445631,1200.145226,996.0158494,69.63094449,1231.583498,0.045818202,0.019123947,2.718245115,4.15E-38,92.06480925,113.364539,128.6921348,28.13245385,0.1544,8.386902055,low
2024-03-14 12:00:00,391,3892.557673,3923.030239,2807.888864,1.905470471,2067.424715,73.62915041,2.093382664,25.64536453,43.01825491,1.373020714,15.58286775,36.22384911,22.03410387,164.751729,1.402325073,65.39470869,39.69288158,0.113403256,841.3785538,1.296846091,299.5848598,35.60642929,22.53897623,987.6874768,1018.054334,45.77829014,936.0994253,1134.300626,59.41728749,1167.42885,882.7760467,69.43521888,1219.853923,0.046005618,0.019144766,2.720107559,4.15E-38,92.08826338,113.364539,128.6921348,28.13245385,0.1544,8.386902055,low
2024-03-14 13:00:00,391,3924.34721,3917.315557,2759.612649,1.901140883,2026.768936,73.44396456,2.166945216,25.80291353,44.63874722,1.378345293,16.33732851,36.59898524,22.15237806,149.9328854,1.447766318,64.10304034,42.7544899,0.108553476,853.128822,1.283558084,293.1748066,34.36465855,22.88348244,954.562124,1008.516319,47.66832416,960.7776183,1147.886644,57.92160281,1155.140023,838.7663344,69.84888001,1205.960806,0.046193034,0.019126429,2.718066893,4.15E-38,92.73561261,113.364539,128.6921348,28.13245385,0.1544,8.386902055,low
2024-03-14 16:00:00,390,4069.858782,3920.500546,2695.560819,1.901528939,1980.175069,73.46059697,2.169018064,25.71749014,42.37339669,1.364748343,15.09985468,35.63522365,21.40452289,158.2055442,1.387667881,61.12126208,38.63408351,0.122010816,836.951282,1.281155871,285.7135853,34.13742131,22.39298722,1004.9948,1011.492387,55.32127278,904.2611813,1138.754995,60.9135629,1177.877339,823.8297315,70.47521358,1150.270841,0.046457545,0.019132368,2.710897447,4.15E-38,91.96841094,113.364539,128.6921348,28.13245385,0.1544,8.386902055,low
2024-03-14 17:00:00,390,4026.275128,3907.359765,2729.929053,1.902760132,2006.861535,73.51332199,2.123235889,25.26282126,42.79648587,1.367751408,15.34242537,35.84973172,22.50870487,138.9001998,1.330863708,47.5773101,34.25287376,0.123592281,844.8861758,1.281281009,288.522544,34.14927979,22.51584669,1017.19093,982.6130088,54.55469368,906.9139418,1193.058813,61.44336997,1177.339379,823.7126837,70.30324871,1125.728298,0.045818769,0.019109985,2.709491494,4.15E-38,90.92917035,116.5070234,,27.05160332,0.1548,8.16256158,low
2024-03-14 18:00:00,390,4036.94918,3911.944735,2673.269304,1.89326485,1954.291327,73.1049178,2.154552071,25.50404512,42.96820933,1.37242695,15.54668697,36.18183585,22.67341365,141.9780337,1.343555575,50.04920698,35.25137353,0.11961083,841.9568405,1.282439046,288.4452285,34.25890908,22.62875883,1019.292367,997.1081496,54.67521609,913.119608,1199.409728,61.46223157,1195.523626,839.4357443,70.5634784,1128.399174,0.045169784,0.019092834,2.70533778,4.15E-38,90.97250483,116.5070234,,27.05160332,0.1548,8.16256158,low
2024-03-14 19:00:00,390,3972.929739,3917.733086,2707.828113,1.889699956,1975.374891,72.95052747,2.188968339,25.63926795,44.09473604,1.378607131,16.14632735,36.61735799,22.53977703,149.5734854,1.362860108,54.94598585,36.73511096,0.122437646,821.4889821,1.288767604,286.3262255,34.85454239,22.60238922,1019.056046,1039.072238,55.78717824,947.1237406,1199.835874,61.99384286,1199.666379,870.1894229,70.50439788,1147.999492,0.0445208,0.01909736,2.706992008,4.15E-38,90.85303961,116.5070234,,27.05160332,0.1548,8.16256158,low
2024-03-14 20:00:00,390,4030.985712,3919.251475,2697.618902,1.883777049,1960.972638,72.6927231,2.099130133,25.62881995,42.89777075,1.37800604,15.68993262,36.57517009,22.28054079,152.1839061,1.382676697,58.18238151,38.23162579,0.12254618,827.7047588,1.290214626,289.6131743,34.98991292,22.56150453,1018.531822,1057.647261,54.80847196,968.2673238,1199.500855,62.00977344,1200.17165,886.8574104,70.46310707,1163.616008,0.043871815,0.01908582,2.706203549,4.15E-38,90.61209708,116.5070234,,27.05160332,0.1548,8.16256158,low
2024-03-14 21:00:00,390,4008.743238,3916.566393,2702.886159,1.887961642,1969.729159,72.8750322,2.103442393,25.58359654,42.8070178,1.376498321,15.61137182,36.46918805,22.42609736,156.0115925,1.416126451,63.40068467,40.63844465,0.109614369,825.1608311,1.295099866,292.4757645,35.44469799,22.6134278,1016.908602,1048.610274,55.52675065,1013.868661,1189.839652,61.43427234,1170.416444,922.3911927,70.5363572,1157.339321,0.043222831,0.019108281,2.709648634,4.15E-38,91.29453063,116.5070234,,27.05160332,0.1548,8.16256158,low
2024-03-14 22:00:00,390,4019.710773,3907.310375,2711.319991,1.888879169,1976.956203,72.91489788,2.110756839,25.52866315,42.73451482,1.368518124,15.34354857,35.90434719,22.15664458,160.3528062,1.434685491,67.25069429,41.93920635,0.115211358,826.7403689,1.294121641,292.2850159,35.35390636,22.71933839,1019.5867,993.8411466,53.6984194,988.5226985,1153.605062,61.71997503,1150.785462,911.9766471,70.42540643,1148.311672,0.042573847,0.019094259,2.706529706,4.15E-38,91.21686531,116.5070234,,27.05160332,0.1548,8.16256158,low
2024-03-14 23:00:00,390,4028.411,3894.695086,2722.187912,1.898744584,1996.482738,73.34110659,1.98661075,24.33721842,53.93012773,1.374885617,19.60660479,36.35556899,21.72704655,164.0706715,1.418655785,66.80552109,40.71752769,0.110098024,846.220627,1.292529137,297.9188082,35.20580788,22.64733715,1018.853724,971.9001822,53.68745696,997.8590596,1148.768361,59.87058409,1098.031752,911.2205647,70.50838998,1133.4679,0.041924875,0.019084635,3.087189662,4.15E-38,91.14899685,116.5070234,,27.05160332,0.1548,8.16256158,low
2024-03-15 4:00:00,390,4095.311954,3886.946154,2726.249546,1.891254785,1990.651161,73.01793643,2.032741769,24.55919086,54.07872854,1.376411667,19.71877538,36.46308985,21.98474272,149.9344356,1.377850985,56.5776329,37.73491571,0.11948204,807.23617,1.303671595,292.4974649,36.23443495,22.37763353,1018.623393,997.9432495,56.52631991,941.467073,1138.709012,62.0028193,1173.978854,999.6654933,70.48880653,1154.548706,0.044809703,0.019118843,3.1810468,4.15E-38,91.23422662,116.5070234,,27.05160332,0.1548,8.16256158,low
2024-03-15 5:00:00,390,3998.118405,3879.022185,2746.42995,1.902516046,2018.704963,73.5028746,2.000205898,24.22039749,53.90615087,1.378396401,19.73103768,36.602572,21.89702139,148.7732602,1.367927172,55.03456999,36.99224574,0.107875456,801.10316,1.310307164,295.115933,36.83869291,22.52858166,1019.978179,1032.100741,55.37107459,958.7267744,1182.32995,61.84579731,1199.905556,999.7821158,70.54822772,1196.120964,0.045521668,0.019110927,3.182781981,4.15E-38,91.71136106,111.238796,127.6894118,26.64672074,0.1538,7.861784866,low
2024-03-15 6:00:00,389,4005.767088,3874.043437,2733.852471,1.895269595,2000.947228,73.19148524,2.046679328,24.34579561,54.0567948,1.381144592,19.89022257,36.79504611,21.44256403,155.3659881,1.399018466,61.04288131,39.28973261,0.108410629,810.8551221,1.310780378,299.0559516,36.88155176,22.57616643,1018.860739,1052.056705,55.50114807,979.5071917,1196.815045,61.841786,1197.277812,1000.11464,70.63058189,1191.178177,0.046233633,0.019109356,3.182883698,4.15E-38,91.94476576,111.238796,127.6894118,26.64672074,0.1538,7.861784866,low
2024-03-15 7:00:00,390,4163.052416,3875.988607,2706.990911,1.886671789,1971.201646,72.81892369,2.115979301,24.88657056,54.28846546,1.377490655,19.83644518,36.53896829,21.5223145,156.6736696,1.407656412,62.52981251,39.91086227,0.109814071,819.1978275,1.303252506,296.517376,36.19606475,22.65174771,1019.065881,1016.418833,54.66092927,970.0150962,1197.084534,62.04329877,1198.032184,998.9336795,70.4034456,1170.733136,0.04694466,0.019074663,3.18356745,4.15E-38,92.1505165,111.238796,127.6894118,26.64672074,0.1538,7.861784866,low
2024-03-15 8:00:00,391,4157.893128,3923.771932,2716.309202,1.887870955,1979.404118,72.8710898,2.051001402,25.43641523,53.3481201,1.37752486,19.49413489,36.54137176,22.21696197,155.4057894,1.402845586,61.50284012,39.57564281,0.127217138,797.5511573,1.306985791,291.4012992,36.53700412,22.88037332,1019.626943,1054.940729,55.77095904,1028.703396,1194.266542,61.58285504,1197.806176,998.3718944,70.42009335,1177.217967,0.046991295,0.019135571,3.143185037,4.15E-38,91.05293128,111.238796,127.6894118,26.64672074,0.1538,7.861784866,low
2024-03-15 9:00:00,390,4137.720492,3960.066853,2722.245521,1.886784576,1982.443532,72.82383297,2.186096691,22.37764998,54.79077629,1.381157453,20.16078392,36.79594502,21.39886997,181.7169361,1.421663548,74.44776848,40.96908636,0.141548501,802.0022621,1.308834022,294.375513,36.70507266,22.73487531,996.2948157,1048.954008,56.99458874,1085.18263,1196.980948,62.19407161,1199.666379,989.9280991,70.92320198,1208.634229,0.046467055,0.019090543,3.123359584,4.15E-38,91.30459037,111.238796,127.6894118,26.64672074,0.1538,7.861784866,low
2024-03-15 10:00:00,390,4236.478844,3950.141365,2732.06252,1.893748034,1997.842549,73.12579909,2.266833892,25.60965975,58.27341274,1.394848917,21.99444315,37.74353022,21.82655856,181.0493501,1.463597332,79.1871104,43.73785951,0.116600967,804.578811,1.304991104,292.5052986,36.35508351,23.20035312,977.8245998,1053.38404,59.96127176,1101.066473,1199.436501,61.87556174,1200.24184,983.3602377,71.00684868,1198.371768,0.045942814,0.019089083,3.029095486,4.15E-38,92.78013392,111.238796,127.6894118,26.64672074,0.1538,7.861784866,low
2024-03-15 11:00:00,390,4196.216883,3948.290089,2709.903293,1.883786775,1969.914005,72.69314779,2.26457513,25.75260952,59.30432554,1.397066308,22.47352132,37.89524813,22.32247943,171.9010233,1.430995568,71.36013386,41.51233803,0.116041914,791.1932419,1.304626938,287.375711,36.32181062,22.90632513,1008.579558,1056.762599,59.76847439,1082.18483,1196.189226,62.0935552,1199.141868,981.009703,70.83595465,1197.826443,0.045418574,0.019116794,3.147305817,4.15E-38,92.6088983,111.238796,127.6894118,26.64672074,0.1538,7.861784866,low
2024-03-15 12:00:00,390,4217.326119,3939.316369,2740.821854,1.894702085,2005.377072,73.16699802,2.124244219,22.45498225,54.80303098,1.383844538,20.26802245,36.98339689,22.29838142,164.5212906,1.432180444,68.49183374,41.63098496,0.115229484,833.4616472,1.297925702,297.5975043,35.70620259,22.6704726,991.9048999,1045.925773,59.6106919,1011.90612,1148.564888,61.86609372,1197.122639,887.3340517,70.90688481,1194.496855,0.044894334,0.019088869,3.153103588,4.15E-38,92.28659328,111.238796,127.6894118,26.64672074,0.1538,7.861784866,low
2024-03-15 13:00:00,391,4211.463789,3924.708879,2720.63722,1.900849818,1997.804307,73.43148481,2.071751638,25.15089515,54.21790244,1.385713124,20.1220644,37.11332142,19.8672938,162.7576945,1.420347185,66.42856012,40.81438996,0.105790457,833.4920692,1.292638979,293.5228553,35.21603458,22.75424516,961.8176643,1047.979886,59.39041587,1062.677852,1197.533568,61.03173195,1182.889402,874.2636579,71.09617981,1200.583171,0.044370094,0.019110585,3.162196217,4.15E-38,92.82621416,111.238796,127.6894118,26.64672074,0.1538,7.861784866,low
2024-03-15 14:00:00,389,4125.145022,3909.553944,2727.364812,1.911185137,2014.766963,73.87229441,2.023070876,24.30699448,55.73641609,1.369648562,20.05661563,35.98476011,20.9445608,169.7018087,1.404459724,67.41676409,39.72660317,0.10511053,835.6744741,1.294740103,295.9233906,35.4113234,22.67633762,1019.571645,1039.391089,59.57845681,1066.176231,1192.744614,60.75157588,1157.536485,896.5660492,70.67568683,1188.196351,0.043845854,0.019071782,3.175290701,4.15E-38,92.90667556,111.238796,127.6894118,26.64672074,0.1538,7.861784866,low
2024-03-15 15:00:00,390,4088.253149,3918.463058,2717.252217,1.899814962,1994.112146,73.38708325,2.10984001,24.51022571,56.6197338,1.388984106,21.14176007,37.33991429,21.92973843,159.659239,1.378266827,60.28902403,37.76106188,0.116244742,844.62787,1.295321531,299.5494046,35.46525225,22.63386876,1019.866106,1005.696063,59.31446162,977.1533235,1131.675736,61.87755256,1125.179161,876.3180672,70.41987552,1185.771186,0.043339486,0.019130529,3.186357464,4.15E-38,92.63738816,111.238796,127.6894118,26.64672074,0.1538,7.861784866,low
2024-03-15 16:00:00,390,4142.683677,3920.436386,2709.52052,1.892710194,1980.142921,73.08093469,2.20202477,25.28904356,57.45610698,1.39957688,21.87149777,38.0664457,20.95743678,197.6221377,1.499205621,91.03235696,46.06384589,0.11270891,845.6903307,1.288773937,294.7665109,34.85513552,22.40408722,1018.17489,1004.673502,59.429636,942.0315058,1131.744493,61.31689288,1129.273049,862.7962177,70.55263645,1183.714463,0.043431555,0.019108907,3.186618822,4.15E-38,93.15487617,111.238796,127.6894118,26.64672074,0.1538,7.861784866,low
2024-03-15 17:00:00,390,4061.102487,3914.687786,2720.981947,1.897602962,1994.262433,73.29201264,2.146437443,25.2312209,56.16457854,1.401714721,21.46146447,38.2117431,21.19439588,170.4793543,1.401417554,67.29111088,39.47170679,0.115569785,842.262717,1.287949517,292.9210734,34.77787482,22.60435648,1018.323477,979.664603,59.39110358,937.98734,1131.393839,60.53660644,1106.448424,850.2240273,70.85206284,1149.170526,0.043815359,0.019072204,3.283227332,4.15E-38,92.874436,106.1846154,,26.3141134,0.1654,8.794877384,low
2024-03-15 18:00:00,390,3987.196565,3914.160609,2725.766364,1.898014372,1998.25146,73.30971161,2.119748984,25.11787856,56.02000793,1.399864016,21.33577269,38.08598655,22.39939336,160.4695684,1.415398084,64.86678352,40.42310586,0.103108411,831.5310995,1.291342126,291.8273487,35.09518151,22.60297677,1018.021934,949.9346244,59.7968761,957.8200533,1163.918791,60.98737114,1123.042682,859.1247657,70.98070609,1171.234045,0.044199163,0.019110985,3.712147978,4.15E-38,93.05369309,106.1846154,,26.3141134,0.1654,8.794877384,low
2024-03-15 19:00:00,390,3904.146322,3909.448675,2734.090977,1.901153507,2008.039605,73.44450576,2.118825853,25.01082124,56.84236681,1.402278444,21.74219534,38.24998247,22.40304424,157.2737654,1.397571956,61.54915995,39.1350457,0.111229453,814.0401629,1.298009033,290.7254641,35.71389685,22.9451289,1017.858103,958.4035229,59.48462912,976.9665624,1160.040525,60.97332774,1090.737659,881.1182917,71.13274434,1178.146236,0.044582968,0.019107181,4.11279508,4.15E-38,92.51270822,106.1846154,,26.3141134,0.1654,8.794877384,low
2024-03-15 20:00:00,390,4006.923991,3914.055697,2709.079983,1.893079031,1980.25307,73.09688462,2.206258621,24.99010158,54.70150788,1.393415204,20.59247891,37.64517599,22.37061662,159.2460676,1.409923608,63.78964078,40.05727848,0.109376153,810.7786127,1.29665314,288.5445949,35.58857997,22.72659797,1008.954554,970.7705648,59.52638474,960.6931893,1199.292883,61.23414098,1138.292882,899.6652513,71.12801142,1173.658176,0.044966772,0.019116558,4.141277291,4.15E-38,92.68635029,106.1846154,,26.3141134,0.1654,8.794877384,low
2024-03-15 21:00:00,390,3988.18066,3912.383272,2710.505536,1.898591786,1987.736743,73.33453915,2.1666439,24.8780709,53.36001917,1.387921075,19.88535358,37.26639137,22.19122723,158.1348233,1.399370979,62.18857958,39.32630288,0.123335057,821.3525041,1.300905954,295.5289232,35.98076608,22.7086367,1017.119136,978.7841718,59.58513203,975.1494799,1191.872578,60.7181991,1139.489383,911.5260073,71.05545009,1188.08891,0.045350577,0.019113748,4.152551477,4.15E-38,92.03716083,106.1846154,,26.3141134,0.1654,8.794877384,low
2024-03-15 22:00:00,391,4014.881643,3901.074583,2679.378869,1.904058731,1971.188482,73.56885974,2.123657525,24.74008929,51.97982275,1.382706094,19.18266894,36.90406762,21.98074065,155.183002,1.392494067,60.27758756,38.84290598,0.124130209,823.1800283,1.300075914,295.5580391,35.90442296,22.44852032,1017.024103,965.7397176,59.43582365,969.3269039,1199.552023,60.93626372,1155.789999,920.5469692,71.08434916,1197.986214,0.045734381,0.019102849,4.135342539,4.15E-38,91.83039238,106.1846154,,26.3141134,0.1654,8.794877384,low
2024-03-15 23:00:00,389,3960.333378,3890.303298,2647.772147,1.911140689,1955.920111,73.87040888,2.039063603,24.5231519,51.24229589,1.381827904,18.87908848,36.84278417,21.49681218,159.3690791,1.406073195,63.49203359,39.8396188,0.119056032,809.8342318,1.305043384,294.4545827,36.35985874,22.5386059,1019.644576,1005.162185,59.45865378,948.3868567,1183.361739,60.83802913,1175.160832,955.4682414,71.14555844,1196.199018,0.046102927,0.019105306,4.139659384,4.15E-38,91.76564175,106.1846154,,26.3141134,0.1654,8.794877384,low
2024-03-16 0:00:00,390,4018.452119,3894.063169,2633.596469,1.90161834,1934.756576,73.46442778,1.874640893,24.69919556,51.00693061,1.38399856,18.86956483,36.99411943,21.03476429,167.4137339,1.454493083,72.29422841,43.18297353,0.115908082,801.1828833,1.3046506,291.0214551,36.32397311,22.83201325,1019.734458,970.8106018,59.72616327,973.5312013,1133.395296,61.61060385,1187.088477,978.0301338,70.90958595,1210.203638,0.045988616,0.01910266,4.131929681,4.15E-38,91.51675649,106.1846154,,26.3141134,0.1654,8.794877384,low
2024-03-16 1:00:00,391,3992.203687,3891.368493,2682.544478,1.89583882,1964.052616,73.21603173,2.203703311,24.57368462,51.78003951,1.378878488,18.97033785,36.63639122,21.49867587,161.4043945,1.424825553,66.42548221,41.15469249,0.127452047,805.9003341,1.304937028,292.9459314,36.35014393,22.79906472,1018.788058,979.8688268,59.57859792,971.1885374,1117.475085,61.35555914,1195.710551,984.9147341,70.89791816,1217.22135,0.045643879,0.01910638,4.142020064,4.15E-38,92.12358021,106.1846154,,26.3141134,0.1654,8.794877384,low
2024-03-16 2:00:00,389,3938.440844,3885.132583,2682.523118,1.901302899,1970.337629,73.45090953,2.084040692,24.92467285,54.72772792,1.391444072,20.52816455,37.50962323,22.32289025,162.2102681,1.408446005,64.83042267,39.96690435,0.124647505,784.1387313,1.31307244,290.8269065,37.08870572,22.66730629,1015.478885,1060.530325,59.63714708,1091.211669,1197.250664,61.83771045,1199.370237,985.0515923,71.32817141,1236.286109,0.045299143,0.019116826,4.148540353,4.15E-38,91.30828566,106.1846154,,26.3141134,0.1654,8.794877384,low
2024-03-16 4:00:00,390,3976.384302,3857.911782,3045.753355,1.894438402,2228.139614,73.15561552,1.342531321,24.87944747,53.2238353,1.380563978,19.56212563,36.75444568,22.33192406,157.7641053,1.38268127,60.15146657,38.12747296,0.131058003,813.3696129,1.296539347,289.3810546,35.57805086,23.0626358,969.76944,1060.248975,60.03626713,1100.827531,1198.534792,61.8409576,1200.313708,981.7994248,71.75459821,1243.655579,0.04460967,0.019083835,4.116441236,4.15E-38,86.11583747,106.1846154,,26.3141134,0.1654,8.794877384,low
2024-03-17 16:00:00,380,4024.024933,3901.337406,2947.856311,1.894503376,2156.605118,73.15842058,0.99464777,26.78151069,57.38032079,1.396802583,21.73407542,37.87722885,20.80720853,153.7662034,1.317948912,50.84680843,33.06760998,0.141938123,813.3322977,1.294361793,287.7261265,35.37620814,22.62695422,1019.012194,1101.2965,60.05159904,1150.7214,1150.047696,66.00191832,1199.939971,900.1630749,72.95140975,1149.943095,0.046169568,0.018619669,2.795752721,4.15E-38,86.86851635,137.4626506,127.4305882,26.36801523,0.1535,8.292946559,low
2024-03-17 17:00:00,378,3985.43395,3898.163945,2987.059783,1.891771591,2181.757957,73.04031777,2.320861802,26.62036214,55.36970054,1.395349699,20.91747509,37.77783678,23.5683028,154.9741671,1.368938102,57.42735084,37.05607966,0.131614896,831.7656126,1.29436983,294.2533416,35.37695442,22.55838102,1019.74972,1100.504009,59.93599471,1150.238074,1150.601204,65.94944739,1200.451888,901.3574534,71.96134226,1148.476794,0.038885759,0.018606417,2.789869645,4.15E-38,96.92505238,102.6561798,,25.16512647,0.2091,8.705757674,low
2024-03-17 18:00:00,370,3985.583432,3893.876626,2980.109767,1.887756376,2171.490009,72.86610824,2.351375017,26.61470992,56.61666296,1.388845619,21.13519415,37.33034241,23.75926361,159.602582,1.406758782,63.55108474,39.81833123,0.143663789,829.679776,1.289033997,289.3880459,34.87948655,22.376098,1018.783558,1100.249959,60.1005832,1150.59292,1150.766407,65.76167255,1199.646145,901.5843507,72.00382675,1150.191377,0.040276753,0.018040926,2.710173916,4.15E-38,96.45409933,102.6561798,,25.16512647,0.2091,8.705757674,low
2024-03-17 20:00:00,380,4068.362177,3872.612419,2986.302597,1.90710558,2200.871233,73.69886882,2.418685642,26.48960634,54.31589291,1.375427909,19.76761992,36.39380458,23.81007264,162.365014,1.416502214,65.84917281,40.55625727,0.150734686,822.6928491,1.297813835,293.6673869,35.69587206,22.67458841,1018.6469,1100.935922,60.02329053,1149.278474,1149.458751,65.95807063,1200.884086,900.3072013,71.96070395,1150.698348,0.051580269,0.018632737,2.800044972,4.15E-38,96.42285657,102.6561798,,25.16512647,0.2091,8.705757674,low
2024-03-17 22:00:00,380,4079.402609,3883.819328,2700.32256,1.89983218,1981.707924,73.38782236,2.359768316,26.21443299,50.54195553,1.361658889,17.89870441,35.41355735,23.70987266,159.6381883,1.420466483,65.26045231,40.8802261,0.153260834,789.6697725,1.308778463,289.8090221,36.7000273,22.64008051,1019.069405,1101.198559,60.05969782,1149.681427,1150.713659,65.98789691,1199.786843,899.8609982,71.95597629,1149.97126,0.047446713,0.018631571,2.794171977,4.15E-38,95.87215191,102.6561798,,25.16512647,0.2091,8.705757674,low
2024-03-17 23:00:00,381,4053.602695,3877.818619,2728.192987,1.902664451,2005.473575,73.50922695,2.304316012,26.20899867,51.1751293,1.366306535,18.29339053,35.74664253,23.81183744,165.139992,1.443553199,70.12373799,42.46320783,0.142522847,791.1426642,1.315110508,294.877048,37.27229757,22.35045946,1018.947746,1100.920976,59.99051115,1150.07985,1150.762147,65.9608648,1200.559668,901.4573246,71.98376653,1149.902215,0.042532525,0.018647721,2.797869676,4.15E-38,95.97299046,102.6561798,,25.16512647,0.2091,8.705757674,low
2024-03-18 0:00:00,379,4058.922194,3869.310775,2776.259596,1.920657116,2061.986738,74.27211564,2.297754454,25.93082613,51.76913946,1.367701073,18.55724033,35.8461441,23.91385432,154.0785812,1.401630164,60.8827713,39.51410431,0.141347921,802.2118016,1.313829051,298.0772672,37.1569287,22.69051107,1020.102306,1101.576912,60.20457259,1149.76946,1149.377733,66.11438638,1200.581109,900.0359082,72.09525568,1149.109489,0.042097052,0.018584134,2.790760104,4.15E-38,96.13906336,102.6561798,,25.16512647,0.2091,8.705757674,low
2024-03-19 9:00:00,380,3691.802373,3903.489674,2641.609112,1.8985049,1937.113206,73.33080421,2.377578834,24.44223343,42.61940826,1.354574772,14.87479544,34.90145933,20.83567168,144.4617826,1.357970618,52.56986077,36.39015095,0.16467536,735.462751,1.33207278,285.2013205,38.77848608,22.74304632,1017.872072,1099.752793,59.88024038,1147.988931,1100.437439,61.89444294,1194.765433,931.3075099,69.63920239,1187.680069,0.043519851,0.018541606,6.657918672,4.15E-38,91.62630123,126.495114,134.4766962,24.53288727,0.2233,9.755011472,low
2024-03-19 10:00:00,381,3726.146413,3905.937511,2596.942391,1.897308404,1903.02214,73.27933598,2.396407199,24.2052742,41.79062823,1.348372187,14.39631451,34.44866737,20.0192103,149.1230314,1.380878028,56.86438716,38.13253167,0.159887105,724.2864358,1.341440957,286.7741035,39.59401824,22.17700001,1018.894442,1099.707956,59.98189857,1149.503813,1100.20655,64.39832804,1227.598601,933.3410905,69.98252238,1189.354367,0.043335826,0.018668405,6.67429158,4.15E-38,92.08649856,126.495114,134.4766962,24.53288727,0.2233,9.755011472,low
2024-03-19 11:00:00,380,3675.625772,3891.156972,2647.830051,1.895177256,1937.880671,73.18750196,2.421519007,24.5290929,42.36803066,1.347469147,14.56714465,34.38239734,19.13173214,159.6700301,1.421549545,65.56012373,41.05975535,0.159514086,734.2374509,1.338475477,288.8277047,39.33709788,22.29815428,1018.880349,1100.22621,60.06396497,1150.231957,1105.195128,64.8177993,1237.268009,944.1527368,69.85839806,1188.500094,0.0431518,0.01862475,6.743415907,4.15E-38,92.11337231,126.495114,134.4766962,24.53288727,0.2233,9.755011472,low
2024-03-19 23:00:00,390,4198.548736,3879.403691,2618.311323,1.864361197,1880.893524,71.83612991,2.613522345,25.64457804,47.97769051,1.382781571,17.70824463,36.90933107,22.76971912,141.9789311,1.324088627,47.76636101,33.64327413,0.128777192,756.2396029,1.320505872,285.5226704,37.75558293,22.35407124,1049.631699,1079.570024,59.97564047,999.3001714,1114.404845,64.9587943,1251.356092,799.7569222,68.22692737,1192.981347,0.047036877,0.019110418,5.739089963,4.15E-38,93.16385486,107.6776978,,25.64074674,0.1625,10.52242902,low
2024-03-20 0:00:00,385,4141.544369,3869.66512,2608.068176,1.86978423,1879.821865,72.07717507,2.612635433,25.71979514,48.57206472,1.378109115,17.76883046,36.58240712,22.7477226,143.7118019,1.328134311,48.81999671,33.97076375,0.13085924,763.7430292,1.323339123,290.2818546,38.00779103,22.33864437,1050.446573,1055.56761,60.00188466,1003.01975,1116.521953,63.62271757,1239.507744,809.3280481,68.38240898,1214.772513,0.047337613,0.018867787,5.656812139,4.15E-38,93.04091404,107.6776978,,25.64074674,0.1625,10.52242902,low
2024-03-20 1:00:00,367,3914.443178,3851.591109,2611.80164,1.876229786,1889.94818,72.36185747,2.611719849,25.79429423,48.47761744,1.375744594,17.653667,36.41611929,22.72180908,173.8912522,1.426161396,71.86366535,41.32678583,0.132941287,748.3861247,1.328980919,288.1795884,38.50680536,19.71225273,1049.171153,1055.296704,60.20126795,1091.409633,1130.661949,64.62544619,1250.004877,859.9543235,68.19984768,1199.311746,0.047095797,0.018020597,5.460409885,4.15E-38,92.94451618,107.6776978,,25.64074674,0.1625,10.52242902,low
2024-03-20 2:00:00,375,3865.510463,3857.188541,2591.409209,1.871115939,1869.342931,72.13615374,2.610804264,25.86879333,46.72925281,1.379022415,17.12462785,36.64648336,22.69589556,155.6638122,1.395697566,60.92943786,39.14168425,0.135023335,749.160691,1.324523165,285.5266513,38.11287148,18.63503005,1049.540326,1032.330408,60.06167706,1053.292276,1099.348489,65.57129493,1250.595305,853.0564308,67.90345938,1184.028142,0.046847815,0.018353245,5.505688683,4.15E-38,92.87082959,107.6776978,,25.64074674,0.1625,10.52242902,low
2024-03-20 3:00:00,375,3921.201352,3850.413035,2607.998267,1.869600588,1879.559193,72.06903535,2.60988868,25.94329242,48.47084687,1.380629358,17.81740791,36.75901921,22.66998204,142.641741,1.3518371,51.08382324,35.81267509,0.137105382,755.5873501,1.320953908,285.5783031,37.79553789,21.57347778,1047.54741,983.4982561,59.8377548,1045.365597,1086.823667,65.06395601,1264.982553,831.5763724,67.90717838,1171.376357,0.046599832,0.018341261,5.498293981,4.15E-38,92.82507764,107.6776978,,25.64074674,0.1625,10.52242902,low
2024-03-20 4:00:00,375,3911.918614,3838.985051,2607.717425,1.874757612,1885.301678,72.29700809,2.608973096,26.01779151,47.8090441,1.36037319,16.88663851,35.32101264,22.64406852,141.4751276,1.324661905,47.69954027,33.7158489,0.13918743,760.1765832,1.320869988,287.2559542,37.78805616,19.88879177,1048.31408,993.3742786,59.98945303,1017.980738,1112.537492,65.14960964,1256.633753,825.1522214,68.01983194,1159.052938,0.04635185,0.018413765,5.51707793,4.15E-38,92.79983408,107.6776978,,25.64074674,0.1625,10.52242902,low
2024-03-20 5:00:00,375,3874.698056,3851.961096,2529.521034,1.878983039,1833.469334,72.48286571,2.608057511,26.0922906,44.65856877,1.365134788,15.92653187,35.66288017,22.618155,138.3084344,1.318621006,45.99131087,33.25271598,0.141269477,746.1592681,1.325175657,284.8142018,38.17069813,19.32233722,1048.491098,995.4239966,60.18268795,1015.958944,1113.658241,64.94625749,1250.924246,880.6823841,67.8302796,1177.009555,0.046103867,0.018346547,5.501887477,4.15E-38,92.21313471,132.2098765,141.618,26.35836435,0.2337,8.050392806,low
2024-03-20 6:00:00,375,3885.963573,3851.364572,2572.717064,1.870822971,1855.525513,72.123186,2.589181565,26.2149124,48.70671031,1.384477567,18.0348534,37.02745123,22.60561808,137.9680961,1.328419149,46.85119037,33.95798861,0.142153965,741.9973242,1.33069257,286.8366033,38.65736356,23.00161937,1048.813832,1009.15994,59.71129399,1127.034898,1089.198056,62.00777588,1222.895101,903.8416711,68.07230416,1165.391329,0.045855885,0.018389997,5.512571441,4.15E-38,92.11423644,132.2098765,141.618,26.35836435,0.2337,8.050392806,low
2024-03-20 7:00:00,375,3916.635671,3843.052885,2557.494355,1.873958795,1848.09088,72.2617775,2.379564412,27.45910115,47.68799424,1.367464416,17.08626151,35.82927271,22.71082618,144.1978392,1.331762801,49.43637725,34.28371571,0.130746771,754.4499368,1.325709388,288.3353547,38.21795731,22.24049581,1048.829051,1030.569107,59.99595987,1145.827569,1098.560302,64.17044928,1227.417546,857.0511666,68.00517087,1165.079144,0.045607902,0.018352322,5.511681328,4.15E-38,92.29568346,132.2098765,141.618,26.35836435,0.2337,8.050392806,low
2024-03-21 5:00:00,391,4018.354974,3917.489994,2456.245248,1.840873767,1738.426136,70.7757557,1.400496579,27.82147546,121.5363296,1.343703918,41.45011622,34.10512425,24.58043569,231.5639501,1.388677674,88.66506042,38.28966485,0.129658231,616.1612389,1.361078751,254.272023,41.26712408,21.61547003,1098.884647,1148.805217,59.99335034,1301.635652,1188.451411,65.0253737,1273.255845,952.7323335,66.05527804,1162.311109,0.074965584,0.019141395,2.837729776,4.15E-38,91.62713048,121.6933333,141.266,22.94385683,0.1377,12.08776191,high
2024-03-21 6:00:00,389,3958.695552,3914.732595,2449.373455,1.840138009,1732.738258,70.7421016,1.27930335,27.83133651,123.1660719,1.344431035,42.0720404,34.15879046,24.48277838,228.056082,1.374738363,84.92816433,37.24003482,0.128320339,610.0607397,1.364649613,253.5789525,41.5661812,22.0491204,1099.858383,1097.550929,59.16527932,1156.963872,1194.94435,64.45852927,1256.049613,951.4697264,66.51367755,1196.128988,0.070722466,0.019067336,2.821226552,4.15E-38,90.49318809,121.6933333,141.266,22.94385683,0.1377,12.08776191,high
2024-03-21 8:00:00,390,4379.744491,3938.208725,2406.456236,1.835580945,1697.347149,70.53305701,1.036916891,27.85105859,111.2207345,1.316650808,35.66436417,32.0662908,24.28746375,219.428786,1.384736187,83.56955393,38.08504593,0.125644555,634.324378,1.349542593,255.5703315,40.29016389,21.99291693,1098.833746,1044.274122,59.86120496,1098.034189,1158.080048,62.83788396,1126.292109,962.2778732,66.59612539,1229.782662,0.062229673,0.019064899,2.823999889,4.15E-38,87.79716653,121.6933333,141.266,22.94385683,0.1377,12.08776191,high
2024-03-21 10:00:00,391,3951.936975,3976.096359,2478.80226,1.835961912,1748.809191,70.55057273,0.918988174,26.74119232,107.8753404,1.302827038,33.43249603,30.99178729,24.44104065,204.4334915,1.337621576,70.56825403,34.51893009,0.14688541,626.9997267,1.335590949,245.0697174,39.08609636,21.98711162,1098.501015,1047.996206,55.37996542,1051.530303,1230.270112,64.24462313,1156.800443,955.637251,67.38915553,1231.925443,0.07401223,0.01910739,2.83292362,4.15E-38,83.69840056,121.6933333,141.266,22.94385683,0.1377,12.08776191,high
2024-03-21 17:00:00,389,3756.200065,3833.571731,3504.145874,1.859399221,2509.471157,71.61434618,2.503461813,25.97831416,121.675579,1.313587621,38.72951172,31.83014375,23.83236849,264.8048846,1.424497977,108.5394925,40.98847824,0.123927981,707.5724242,1.312983411,262.3726162,37.08067291,22.99121699,999.2697244,1040.750002,57.04645793,991.6718193,1181.937506,64.10336183,1224.805965,914.301164,71.03427323,1138.508072,0.052403175,0.019087802,3.504602107,4.15E-38,96.40184072,113.4899676,,24.86258387,0.1519,12.26660625,low
2024-03-21 19:00:00,391,3822.316192,3818.881521,3525.10626,1.852524085,2513.580089,71.30508709,2.608605801,27.12064122,109.1994711,1.315012854,34.87847993,31.94015463,23.87870253,240.7601942,1.413662284,96.88697119,40.24210543,0.143123989,693.5903253,1.315262104,258.6116085,37.28593076,22.99400012,999.5282556,1050.027082,62.03277791,1100.306628,1199.757888,64.44554623,1224.522403,949.5298895,71.00049159,1140.645856,0.050516344,0.019150831,3.505901351,4.15E-38,95.90790109,113.4899676,,24.86258387,0.1519,12.26660625,low
2024-03-21 21:00:00,380,3843.44218,3834.653058,3198.567431,1.848963718,2275.589768,71.14402985,2.545113388,26.29203347,121.1206402,1.329555532,40.02939435,33.04919317,23.13210934,269.3299974,1.451873445,115.3533203,42.82973356,0.13365449,665.6656599,1.325784883,254.4482953,38.22463898,22.77058799,998.9155964,1050.656999,61.95687453,1100.880161,1200.227454,63.8119699,1224.404114,948.6762844,71.00804744,1139.1304,0.048629513,0.018621411,3.411040798,4.15E-38,96.0259358,113.4899676,,24.86258387,0.1519,12.26660625,low
2024-03-21 23:00:00,381,3740.224609,3860.460904,2987.526956,1.845101898,2120.20705,70.96863331,2.571673249,26.84796568,104.8269518,1.301617959,32.38809155,30.89672169,21.90106113,276.6329909,1.476232855,123.3191552,44.5786147,0.141438979,612.0543407,1.356222164,250.0723118,40.85786101,22.39209143,1000.100143,1049.737813,62.06312487,1101.241188,1200.411296,64.14291254,1225.070468,948.6830153,71.10462055,1138.76401,0.046742681,0.018635758,3.41794138,4.15E-38,95.58270205,113.4899676,,24.86258387,0.1519,12.26660625,low
2024-03-22 0:00:00,379,3720.883449,3864.256634,2993.072642,1.843159391,2121.493794,70.8801305,2.518307353,26.56295975,110.3956083,1.312434459,35.04062435,31.74095862,23.78991344,253.2042728,1.4296988,104.7894312,41.38533291,0.148284133,593.9638336,1.354810074,241.9708516,40.738314,21.96199716,1004.350042,1052.374114,61.95515544,1101.494646,1199.862897,63.86509214,1224.970452,950.7479119,70.79435639,1138.475359,0.046035739,0.018601726,3.408229031,4.15E-38,94.82797132,113.4899676,,24.86258387,0.1519,12.26660625,low
2024-03-22 1:00:00,381,3784.071074,3863.266279,2945.369802,1.843424539,2088.038096,70.89222191,2.631821319,26.56320054,114.948097,1.322902178,37.40966035,32.54482791,23.94880132,241.473421,1.396550419,94.12242856,38.97838039,0.141476378,638.9223275,1.342673224,253.6550035,39.70044442,22.15668228,1087.614238,1049.877753,61.94524146,1099.123135,1199.827519,65.50116417,1222.8568,924.4032482,70.06451124,1172.549089,0.046843664,0.018630474,3.435934934,4.15E-38,95.5595731,113.4899676,,24.86258387,0.1519,12.26660625,low
2024-03-22 3:00:00,380,3680.517398,3850.622697,2977.930674,1.842132124,2109.365127,70.83325161,2.711051721,26.70220751,125.9760977,1.326617003,41.3542471,32.82705836,23.75727675,262.2465591,1.416255226,105.8408751,40.35929984,0.159743735,650.86566,1.330408525,251.445061,38.6324055,22.13251462,1179.40193,1049.010247,61.79775122,1097.06166,1200.276238,65.93244002,1224.701003,921.3030132,68.41024322,1119.755205,0.048997896,0.018615231,3.412361639,4.15E-38,95.31569483,113.4899676,,24.86258387,0.1519,12.26660625,low
2024-03-22 5:00:00,381,3854.147559,3851.339525,2965.14794,1.835144211,2090.813828,70.51296833,2.573208555,27.00450311,109.2635704,1.323588231,35.61672192,32.59706944,24.22734567,242.3326448,1.433873496,100.8770322,41.62750434,0.143608017,729.5349063,1.304208069,264.7009195,36.28351668,22.25413911,1180.104585,1048.917639,62.00491829,1100.313939,1201.080154,66.0794137,1225.708255,921.2030337,68.06459983,1100.547062,0.051152129,0.018630127,3.418081876,4.15E-38,93.60986847,109.401227,134.204557,26.09306177,0.1439,11.51059264,high
2024-03-22 7:00:00,380,3967.213878,3849.195157,2842.55356,1.830851758,1998.742,70.31501634,2.57933184,27.15393674,107.3373548,1.316273226,34.38792777,32.03724167,24.54269899,235.0474062,1.413178687,94.49151545,40.20104581,0.145236873,749.8897516,1.304425464,272.2354343,36.30339443,22.75999666,1178.820153,1049.47438,62.04557342,1101.307778,1200.568633,65.9425146,1224.826286,920.6667867,67.9936354,1101.298521,0.053306361,0.01862891,3.405270997,4.15E-38,93.45158693,109.401227,134.204557,26.09306177,0.1439,11.51059264,high
2024-03-22 8:00:00,381,3938.818806,3890.780296,2979.309311,1.831626022,2095.967669,70.3507911,2.668264678,27.24957155,109.6072308,1.321258612,35.53406478,32.41945311,24.00713268,255.8000812,1.468100606,112.4090968,43.94412084,0.137140151,727.2209078,1.309440344,267.3271696,36.76010504,22.49477308,1178.457388,1049.433709,62.0263085,1099.971085,1200.2053,65.99231295,1223.438399,919.5965954,67.94216955,1101.020262,0.049543715,0.018615743,3.409112603,4.15E-38,94.12266732,109.401227,134.204557,26.09306177,0.1439,11.51059264,high
