Repository: praisegee/new

File: n_rtg_ccg - n_rtg_ccg.csv.csv (part 14 of 19)
Date,Tonnes Milled (wet),SAG Mill Power,Ball Mill Power,Cyclone Feed Slurry Mass Flow,Cyclone Feed Slurry Density,Cyclone Feed Slurry Solids Mass Flow,Cyclone Feed Slurry Percentage Solids,Feed Grade,First Concentrate Grade,First Conc Slurry Mass Flow,First Conc Slurry Density,First Conc Slurry Solids Mass Flow,First Conc Slurry Percentage Solids,Combined Conc Grade,Combined Conc Slurry Mass Flow,Combined Conc Slurry Density,Combined Conc Slurry Solids Mass Flow,Combined Conc Slurry Percentage Solids,Tails Grade,Tails Slurry Mass Flow,Tails Slurry Density,Tails Slurry Solids Mass Flow,Tails Slurry Percentage Solids,Cell 1 Level,Cell 1 Air Flow Rate,Cell 2 Air Flow Rate,Cell 3 Level,Cell 3 Air Flow Rate,Cell 4 Air Flow Rate,Cell 5 Level,Cell 5 Air Flow Rate,Cell 6 Air Flow Rate,Cell 7 Level,Cell 7 Air Flow Rate,Rougher 1 Collector Volume Flow Rate,Rougher 2 Collector Volume Flow Rate,Rougher Depressant Volume Flow Rate,Rougher Frother Volume Flow Rate,Recovery,Rougher Feed P80,Rougher Tail P80,Rougher First Conc Grade,Rougher Tail Grade,Mass Pull,rtg_ccg
2024-04-26 10:00:00,387,3865.484432,3944.360183,2225.620593,1.838564693,1572.847109,70.67004654,2.620870892,27.35838049,50.30244165,1.329929242,16.63872627,33.07737304,23.20046704,167.6651507,1.416463452,68.18288383,40.66610358,0.182002776,755.33121,1.262929361,244.6149422,32.3851231,22.97970872,996.1595143,1049.732344,64.00000395,1299.643951,1349.461451,68.39856392,1399.72221,880.8922298,68.12110083,1149.82502,0.050876936,0.025096514,4.097922128,3.86E-38,91.37287168,103.6930233,98.96319018,27.30137552,0.1594,11.49569436,low
2024-04-26 11:00:00,362,3458.02045,3930.194758,2280.694369,1.862382458,1636.348686,71.74782857,2.570150414,26.69377658,51.73309698,1.327491096,17.01669029,32.89323719,22.71837303,193.0671223,1.536542551,93.53263485,48.44565648,0.170180181,733.2252155,1.264901499,238.8639592,32.57716104,22.66197277,985.5791508,1050.838129,63.9989545,1300.126114,1349.904931,67.9549293,1400.107211,880.4307733,67.83456321,1149.533595,0.051662682,0.024417526,3.937466011,3.86E-38,92.6911042,103.6930233,98.96319018,27.30137552,0.1594,11.49569436,low
2024-04-26 12:00:00,382,3662.714864,3923.619204,2252.819688,1.856740946,1610.654394,71.49504256,2.516706712,26.688158,50.41749974,1.327736382,16.5933029,32.91179249,23.13155312,181.6239995,1.488588888,82.62874047,45.49439539,0.183533643,740.6257421,1.254124725,233.4481953,31.52039985,22.80717978,988.8609602,1049.907924,64.05693138,1298.886967,1350.088081,67.60085999,1398.89863,878.0881073,68.04064969,1149.506545,0.052448428,0.024065156,4.049138206,3.86E-38,91.78749321,103.6930233,98.96319018,27.30137552,0.1594,11.49569436,low
2024-04-26 13:00:00,376,3624.444448,3930.148397,2261.161787,1.850438136,1610.191443,71.210802,2.678148354,26.53026588,57.13983682,1.334576957,19.09985797,33.42651823,23.41649761,181.2301991,1.454270707,78.30026432,43.20486581,0.191321634,706.7510047,1.270218617,233.8776672,33.0919469,22.67651609,995.2171377,1051.16177,63.92369246,1299.661263,1350.15257,68.50094181,1400.579568,879.4590717,68.1331003,1150.936087,0.053234174,0.024815482,3.991030777,3.86E-38,91.62483242,103.6930233,98.96319018,27.30137552,0.1594,11.49569436,low
2024-04-26 14:00:00,386,3865.952694,3923.30737,2220.50074,1.848447741,1579.234283,71.12063755,2.455479467,26.67055144,59.38433999,1.330645624,19.67483233,33.13134798,23.13803954,195.8176151,1.516886658,92.43241242,47.20331844,0.168003911,778.0276775,1.255601511,246.3724606,31.66628485,22.65972246,993.7482704,1048.831969,64.10400415,1298.406224,1350.499363,67.84880284,1399.134136,883.6219794,67.98926236,1150.067997,0.048902623,0.025012506,4.100460028,3.86E-38,92.15894022,103.6930233,98.96319018,27.30137552,0.1594,11.49569436,low
2024-04-26 15:00:00,357,3727.976151,3917.708315,2212.455592,1.838812486,1563.794658,70.68140321,2.307245728,25.95771574,57.85616984,1.333833361,19.30707909,33.37082137,23.8190032,139.012245,1.333357244,47.69154936,34.30744489,0.174281675,763.3912664,1.260374005,245.3188386,32.13540021,24.01208798,998.3536591,1050.36631,63.91414221,1303.963415,1348.795305,67.55736951,1393.135209,883.7864024,67.579278,1140.933328,0.038427943,0.025142337,3.810430651,3.86E-38,92.32778479,103.6930233,98.96319018,27.30137552,0.1594,11.49569436,low
2024-04-26 17:00:00,386,3800.370449,3903.888754,2219.619344,1.85099064,1581.163506,71.23579594,2.481999754,25.51872269,63.78081245,1.341280014,21.63815294,33.92580325,24.18460092,135.9176863,1.320751065,45.12970736,33.20370483,0.164220934,783.913781,1.260706358,252.1688893,32.16793675,22.9683826,984.273888,1045.201946,63.92987542,1263.846146,1136.537278,67.96199398,1400.177925,880.349937,66.98312756,1102.2575,0.050540266,0.02509104,4.088675329,3.86E-38,93.66443776,109.52,,25.88412692,0.1408,10.70225122,high
2024-04-26 23:00:00,385,4031.013056,3934.137218,2131.560036,1.824011405,1492.041706,69.99763931,2.397000074,26.35608215,64.74841282,1.354262597,22.58344963,34.87876946,24.29682845,141.3570456,1.30398024,45.0046923,31.8376011,0.125263916,756.2725776,1.278940144,256.5811105,33.92706784,22.26382998,987.7110693,1036.723306,63.50644823,1289.180175,1350.242233,67.63187277,1399.494625,881.801909,67.98190538,1149.18046,0.049636441,0.026817269,4.086317479,3.86E-38,94.54074587,109.52,,25.88412692,0.1408,10.70225122,high
2024-04-27 5:00:00,396,3981.049665,3943.472034,2383.551385,1.808693384,1651.281743,69.27821039,2.397000074,24.79871896,70.98658659,1.35816419,24.9600193,35.16159954,23.74743135,166.7316438,1.351512112,59.46286389,35.66381433,0.156352596,815.157782,1.239594002,245.0889215,30.06643952,28.13730914,903.2386352,1013.415858,64.06611674,987.9598129,1113.257865,65.79842806,1075.117996,840.0961225,67.42144159,1099.858446,0.05148664,0.026820341,4.412597191,3.86E-38,94.7040581,104.7670455,119.8970297,25.71397934,0.1611,9.913546126,low
2024-04-27 8:00:00,385,3915.658873,3890.126208,2430.164356,1.839016066,1717.900953,70.69073124,2.375038822,25.68741023,74.05226859,1.340949088,25.10466025,33.90127099,23.12731676,211.2988395,1.461310379,92.129505,43.60151964,0.173907038,786.1070061,1.268195811,258.6025895,32.89661426,22.80919192,927.9501694,1050.527341,62.02817952,1293.471517,1317.396216,69.80227851,1318.004689,835.8206182,70.02343913,1100.916013,0.048733037,0.026381527,4.084227328,3.86E-38,94.5814367,104.7670455,119.8970297,25.71397934,0.1611,9.913546126,low
2024-04-28 3:00:00,348,3481.3482,3957.92825,2416.362596,1.80353901,1668.096803,69.03338122,2.309999943,27.02693109,96.98637631,1.368748668,34.83824108,35.92075754,23.9770603,260.0433527,1.515415417,122.0805674,46.94623651,0.158951472,733.3205794,1.269658864,242.2741345,33.03795657,23.46873661,910.251736,868.9181623,59.47179909,1261.612289,1284.154845,69.13861994,1293.292959,816.4691955,69.67533892,1308.501079,0.059086434,0.027614289,3.784845115,3.86E-38,93.96279424,101.8508906,,27.50103662,0.1603,10.26747099,low
2024-04-28 6:00:00,386,3851.024616,3913.332209,2398.154278,1.825232286,1680.014025,70.05445984,2.309999943,24.91911634,103.8282646,1.338234496,34.98968317,33.69957429,23.67577141,196.2254471,1.329882051,66.39472003,33.8359377,0.165387503,692.0548379,1.273497444,231.1964865,33.40724952,22.57689182,883.5866639,854.1250112,61.91057114,1301.432721,1284.399666,69.76740369,1318.314405,816.9986004,69.67290056,1306.265102,0.058557341,0.027585365,4.708853918,3.86E-38,92.98646564,103.0842377,109.2850136,25.52881391,0.1524,8.34912141,low
2024-04-28 7:00:00,358,3653.338008,3875.941091,2436.31433,1.851330748,1735.902566,71.25117413,2.309999943,24.56392374,81.57700848,1.325254393,26.69503107,32.72371905,23.39329746,154.20405,1.28302444,46.2878182,30.01725193,0.170105572,700.0647708,1.288684612,243.9499545,34.84676914,22.93997992,1013.00618,836.7889591,62.11059157,1300.531919,1285.84257,70.16142432,1319.008681,816.1582454,70.04743589,1310.634334,0.056509849,0.027332195,4.834964596,3.86E-38,93.33136585,103.0842377,109.2850136,25.52881391,0.1524,8.34912141,low
2024-04-28 8:00:00,350,3643.52424,3896.981409,2399.801002,1.828775754,1685.114954,70.21894538,2.309999943,26.06765458,65.87607422,1.342783157,22.42229363,34.03708235,22.56668044,140.6149662,1.31472436,46.00430506,32.71650687,0.169094255,711.5562544,1.273571123,237.7616554,33.41431601,22.75944185,1067.600427,851.535661,62.03520818,1300.228136,1275.101467,69.95700895,1305.331629,819.5472853,70.00038802,1310.060379,0.054462356,0.027225353,4.950886255,3.86E-38,93.4322262,103.0842377,109.2850136,25.52881391,0.1524,8.34912141,low
2024-04-28 18:00:00,365,3725.573566,3979.655328,2201.755516,1.798778711,1514.940429,68.80602404,2.310002808,23.88580643,87.12764077,1.278134363,25.27975314,29.01461915,23.83906077,151.9069425,1.219608659,37.03035502,24.37699977,0.16998134,677.1831273,1.276701872,228.3043869,33.71383274,20.57021749,934.8964591,840.4737438,62.13747227,1259.703985,1175.299143,69.97048228,1299.510846,818.2572743,70.05188633,1309.745112,0.049804649,0.025808389,4.672704206,3.86E-38,93.60867696,114.5325228,,23.35773272,0.1956,11.63838,low
2024-04-28 19:00:00,310,3308.521372,3976.045974,2158.190841,1.782950138,1468.461188,68.04130389,2.310394279,20.40221778,90.49000955,1.290047683,27.12707752,29.97798061,21.07274365,150.61502,1.23376727,38.59640548,25.62586752,0.19001876,688.8283048,1.286347092,238.52347,34.62741998,20.03697577,875.3208379,842.2180892,61.8195325,1228.328538,1265.902729,69.4152754,1300.064416,819.6029928,69.53378644,1309.749648,0.032689213,0.026342517,4.500876127,3.86E-38,93.14326046,114.5325228,,23.35773272,0.1956,11.63838,low
2024-04-29 0:00:00,385,3357.605806,3978.303542,2360.684201,1.841231177,1671.177784,70.7920942,2.313720276,24.97534086,95.04251964,1.303636973,29.51580698,31.05537089,23.06360535,203.1985227,1.394190897,78.95696192,38.8570551,0.292662341,630.8493098,1.294148483,223.0456016,35.3563994,22.2463692,1020.811284,843.6577354,66.04051284,1247.088504,1272.993136,66.93675881,1236.531479,815.7515469,67.00679525,1233.823291,0.06824683,0.026579003,5.895756763,3.86E-38,88.79558405,114.5325228,,23.35773272,0.1956,11.63838,low
2024-04-29 1:00:00,385,3336.656354,3956.699349,2439.914078,1.840648126,1726.615874,70.7654376,2.314385475,25.49436482,99.54021877,1.307501346,31.21348096,31.35765758,22.27320464,256.1559371,1.457901163,111.0750425,43.36227524,0.264783885,711.7523304,1.244693983,217.6582452,30.58061574,22.59619761,1082.316886,799.0660334,66.25206251,1255.138473,1231.650848,68.03252122,1247.717015,831.3555684,67.84403752,1252.411054,0.071423556,0.031320804,7.322282702,3.86E-38,87.26121785,114.5325228,,23.35773272,0.1956,11.63838,low
2024-04-29 2:00:00,373,3525.940089,3966.242572,2352.482292,1.842476646,1666.709698,70.84897956,2.315050674,24.79772095,104.5061426,1.321372302,33.88939373,32.42813568,19.95506083,229.6695402,1.357521806,82.98676037,36.13311556,0.255951842,698.550266,1.244183372,213.26269,30.52932628,22.44397729,1044.515428,826.3671828,67.54191491,1249.131487,1203.955501,67.88153672,1279.420628,826.8272698,68.76312245,1316.489369,0.072034764,0.030754596,5.792620729,3.86E-38,88.30434617,114.5325228,,23.35773272,0.1956,11.63838,low
2024-04-29 3:00:00,383,3547.626045,3961.647663,2262.82999,1.826738,1586.79668,70.1244321,2.315715874,24.85576952,95.42615375,1.294083649,28.91443327,30.30032348,17.09782982,247.474634,1.400876252,97.69892798,39.47836042,0.184956902,676.8166662,1.257298932,215.4547176,31.83354199,21.84535848,884.2872948,828.5400861,68.13952806,1228.455782,1194.454091,69.67585517,1285.214352,828.9520405,68.6592566,1316.557509,0.072645972,0.031117505,6.34863868,3.86E-38,92.15895679,114.5325228,,23.35773272,0.1956,11.63838,low
2024-04-29 4:00:00,385,3815.339542,3960.750403,2239.920625,1.809604383,1552.742929,69.32133717,2.316381073,24.82231712,91.40498209,1.277670035,26.48615462,28.97670785,22.09303248,186.0944904,1.439364539,78.20290364,42.02322351,0.171557631,732.9520436,1.258344468,234.0780597,31.93634041,22.73840979,861.4659943,758.6525182,67.81021516,1201.266063,1081.992073,68.95689957,1142.753549,851.1675059,69.12480591,1261.692413,0.072246115,0.031500473,6.893925398,3.86E-38,90.69574891,114.5325228,,23.35773272,0.1956,11.63838,low
2024-04-29 10:00:00,358,3868.070413,4034.547641,2194.02367,1.798496483,1509.323881,68.79250674,2.320372269,21.27866417,77.13701093,1.291744442,23.22884052,30.11374208,21.59792845,186.8089406,1.531518565,89.60427983,47.96573415,0.176457575,659.5540593,1.290273906,230.8139249,34.9954521,22.84715985,891.870911,800.395266,67.67591157,1250.247096,1249.962109,69.91733754,1299.43587,844.5306914,67.9491914,1279.477826,0.060901662,0.029461862,7.614941099,3.86E-38,90.01015966,124.3410526,108.7714286,19.76808778,0.2595,8.697584199,low
2024-04-29 11:00:00,330,3527.955229,4030.579457,2197.195431,1.788717889,1501.157458,68.32152647,2.321037468,21.42758217,50.72576108,1.271511124,14.44224713,28.47122808,20.3518078,159.7864145,1.34500819,56.65944927,35.45949099,0.187775262,560.857755,1.310615872,206.7694991,36.86665598,22.53883058,1021.205567,903.1607171,68.06683276,1251.226017,1213.871129,68.58782021,1265.652623,844.9145466,67.94306406,1281.071304,0.059008774,0.026961057,7.008257311,3.86E-38,89.83575008,124.3410526,108.7714286,19.76808778,0.2595,8.697584199,low
2024-04-30 1:00:00,385,4067.800323,3979.597393,2318.486599,1.846235515,1646.59373,71.02019611,2.330350259,26.60859054,50.48402898,1.339569904,17.06304572,33.79889851,23.99078963,197.8387942,1.56227279,98.83181958,49.95573289,0.233670964,759.1517686,1.273582315,253.6735195,33.41538938,22.93651953,879.5760624,767.5957668,62.29221202,1215.957792,1179.8338,66.6497372,1132.921034,843.2967415,69.9253245,1203.356262,0.055238888,0.025384165,6.70060842,3.86E-38,87.40575452,120.1420655,,25.48337353,0.2287,11.65576267,low
2024-04-30 2:00:00,385,4112.019151,3972.471676,2388.299027,1.837532871,1686.681829,70.62272395,2.331015458,26.97290845,50.19899795,1.339573994,16.96686091,33.79920238,23.32759292,187.6247641,1.549327316,92.2852187,49.18605449,0.233386268,778.6885155,1.273690258,260.2824028,33.42574054,23.11939773,877.1373121,762.5784775,64.8859708,1212.779464,1195.374995,69.61392588,1176.152181,813.2944631,69.94676238,1158.981186,0.056196329,0.025234994,6.422428188,3.86E-38,88.64251509,120.1420655,,25.48337353,0.2287,11.65576267,low
2024-04-30 6:00:00,386,4051.894954,3952.028334,2364.850237,1.838254451,1670.904408,70.65582346,2.333676255,26.61729068,54.93572385,1.303543289,17.0564547,31.04802032,21.21154503,250.0211091,1.473405126,111.6116865,44.64090529,0.208098302,791.6825795,1.256924221,251.7286044,31.79665828,23.32324583,876.6629176,943.6762424,64.98526874,1240.065711,1114.254439,66.59505154,1200.475276,826.2685712,68.1678954,992.1272431,0.060026094,0.025191414,4.318885412,3.86E-38,88.93394472,126.2334165,131.96,26.31984785,0.2258,9.011627702,low
2024-04-30 7:00:00,371,3931.358578,3948.386156,2344.831034,1.840129893,1658.774043,70.7417302,2.334341455,26.47508236,54.95805582,1.304613467,17.10950086,31.13192526,22.03496672,198.2405511,1.446621729,84.82964234,42.79126641,0.211545371,741.3397574,1.261501716,239.0504224,32.24573079,23.09803335,886.7656956,1079.55888,65.01567243,1240.17187,1299.940852,66.80635929,1199.244732,825.332028,68.00045426,1111.838354,0.060721099,0.024632085,3.828141774,3.86E-38,88.2248498,126.2334165,131.96,26.31984785,0.2258,9.011627702,low
2024-04-30 9:00:00,374,3646.499808,3994.844426,2394.933603,1.836043315,1689.728985,70.55431445,2.335671853,26.1237045,55.36670994,1.32538936,18.12371905,32.73396427,23.94465373,157.4237523,1.297786469,49.66463622,31.54837532,0.266133915,670.9260654,1.279478911,227.9691614,33.97828362,22.89714831,897.3124294,1148.864835,65.01672146,1240.885843,1159.009754,66.60201915,1200.124978,827.8223011,68.90307358,1148.715068,0.056894878,0.023539296,3.378513442,3.86E-38,84.03323105,126.2334165,131.96,26.31984785,0.2258,9.011627702,low
2024-05-01 1:00:00,385,3908.881771,4026.644893,2281.970679,1.81456508,1587.234224,69.55541712,2.346315042,20.65225507,42.42368151,1.249724837,11.30301823,26.64318094,17.60071962,263.9224621,1.545066476,129.7835453,49.17487672,0.15797957,624.0464886,1.294609498,220.907482,35.39920279,28.91328887,1143.291023,1112.197478,65.28181612,1239.590212,1223.459902,66.51873553,1213.585452,814.8101012,69.09775081,1079.82456,0.060963877,0.024416457,3.849617235,3.86E-38,90.12396239,108.5264516,,16.58017857,0.2323,12.20698762,low
2024-05-01 2:00:00,385,3935.436805,4020.353933,2262.732988,1.809787198,1568.752474,69.32998645,2.346980242,20.82932088,41.96159639,1.288338684,12.52170891,29.84087831,18.00673654,241.3402941,1.549922041,119.2545803,49.41345608,0.225623622,751.1121243,1.282262589,257.1974435,34.24221699,23.75433412,1036.678462,1145.45676,64.90074936,1240.514411,1154.748581,67.27122181,1235.443898,824.1640313,69.06584242,1080.67533,0.059720662,0.024460365,4.054539623,3.86E-38,88.2805733,108.5264516,,16.58017857,0.2323,12.20698762,low
2024-05-01 11:00:00,331,3635.526666,4042.916484,2030.893257,1.788663884,1387.484158,68.31891107,2.367486481,26.38078334,37.91295521,1.253820089,10.23333384,26.99165438,21.78880739,200.367939,1.454769138,87.17895967,43.50943575,0.129119645,613.4530266,1.234600944,181.3301371,29.55892778,26.5056819,1066.902943,1000.58487,65.06537923,1221.923491,1026.753156,65.13494113,1049.494661,809.474023,69.00741563,990.1892211,0.053877573,0.023063798,6.656990647,3.86E-38,93.17624059,96.96741214,125.1036415,14.94383078,0.2155,10.2286018,low
2024-05-01 12:00:00,345,3651.293618,4027.267963,2073.675901,1.78846291,1416.510934,68.30917666,2.24633332,26.75396262,36.62141308,1.243098769,9.548847506,26.07449222,23.79432079,249.6354035,1.479423308,112.7784745,45.17727572,0.185612471,653.1659096,1.269864083,215.9219944,33.05775627,26.55939142,1065.730998,1030.614277,64.96188362,1221.158529,1000.332037,64.44283177,1036.282071,816.3587581,68.97828987,980.9803949,0.054938575,0.022190791,6.619958425,3.86E-38,90.49207433,96.96741214,125.1036415,14.94383078,0.2155,10.2286018,low
2024-05-01 14:00:00,350,3676.655883,4004.980149,2118.069999,1.825723312,1484.286078,70.07729105,2.839596022,27.26204313,38.90453142,1.268663633,10.98503178,28.23586707,23.98877779,265.2053993,1.472410798,118.5752836,44.71073512,0.200006264,617.7824329,1.294516634,218.6368057,35.39058317,26.30504305,990.9481919,1149.838803,63.48652388,1198.892917,1000.255228,65.98562139,1049.729945,815.1005496,69.03052229,980.844576,0.057060578,0.022190011,5.852968954,3.86E-38,91.71832679,96.96741214,125.1036415,14.94383078,0.2155,10.2286018,low
2024-05-02 5:00:00,350,4006.311698,4038.201158,2054.384089,1.802838518,1417.525027,69.00000028,2.897256298,27.5147024,49.71656389,1.405014569,19.10863477,38.43514771,26.03127408,127.380107,1.270761191,37.041814,29.0797479,0.145011392,704.1351018,1.274014255,235.5810704,33.45679966,26.96436845,914.1765825,1149.928183,65.01002013,1221.21922,1100.142121,65.95509092,1050.068278,825.3266836,69.99479822,999.4804667,0.057950389,0.025847415,2.852863727,3.86E-38,94.32858022,104.0071429,123.9532847,27.66189112,0.1256,5.648644641,high
2024-05-02 6:00:00,339,3927.030421,4038.903981,2044.366392,1.803886653,1411.633727,69.04993803,2.898786657,27.29356596,51.31938572,1.40168005,19.60882434,38.2093902,25.97922913,133.0647585,1.276949317,39.42294119,29.62688366,0.155875528,697.3738405,1.276774118,235.1595298,33.72072713,27.17064449,938.0891299,1151.03826,64.97603386,1220.903924,1098.42631,66.2545338,1050.502671,826.2084513,70.0776631,999.6667513,0.055943972,0.025687184,2.772599752,3.86E-38,93.93712389,104.0071429,123.9532847,27.66189112,0.1256,5.648644641,high
2024-05-02 7:00:00,282,3226.409319,4035.237232,1944.667335,1.786478935,1326.515213,68.21296317,2.900317016,27.36726794,51.9027057,1.406833516,20.01256487,38.5578451,25.25317163,165.1103725,1.32231737,55.34372528,33.51922986,0.152825216,687.3514555,1.268080533,226.0387131,32.88546365,27.13204685,961.2643424,1150.477543,64.74466794,1219.139662,1099.19039,64.77227598,1050.446878,825.8427837,69.50902029,999.3893849,0.048727055,0.022059609,2.515423263,3.86E-38,94.12727891,104.0071429,123.9532847,27.66189112,0.1256,5.648644641,high
2024-05-03 5:00:00,349,3869.889838,3998.477942,2087.67418,1.796009934,1433.673288,68.67322984,2.909838273,26.63370228,63.31180728,1.398733817,24.06420079,38.00902521,25.06097332,174.9142824,1.335474615,60.31126677,34.48047006,0.173656556,692.9469363,1.269985149,229.1536286,33.06943383,26.82813967,995.3637891,1180.028257,44.99993423,1221.260737,1119.867831,65.9651892,1079.646695,825.7914781,70.0615181,999.6148718,0.055075838,0.025475982,2.864704063,3.86E-38,95.62927264,113.9783133,122.9194667,26.98774116,0.1279,10.64620508,high
2024-05-03 6:00:00,351,3907.458065,3996.802918,2081.22503,1.795285869,1428.520293,68.63843516,3.062690045,27.01348342,68.03811386,1.402872428,26.05195793,38.29024124,25.58971673,170.391437,1.317455099,56.17813353,32.97004505,0.173154548,706.1346377,1.270998804,234.204521,33.16711976,26.95536506,1024.778578,1179.338469,44.95398022,1219.255303,1119.499487,66.07371159,1080.215341,825.279939,69.96719457,999.9508493,0.05650283,0.025572439,2.873242606,3.86E-38,96.12459603,113.9783133,122.9194667,26.98774116,0.1279,10.64620508,high
2024-05-03 7:00:00,350,3887.904071,3986.720992,2081.154149,1.799333114,1432.511779,68.83256484,3.245429079,26.99971888,66.12091121,1.403372245,25.34023836,38.32409128,25.3009447,189.003775,1.389107947,72.85251171,38.5455326,0.166828549,693.1877895,1.271400911,230.1787428,33.20582766,27.01854089,967.1847044,1179.566218,45.00077449,1221.426507,1119.729409,66.03591692,1080.303835,825.6733696,69.98545659,1000.465626,0.057929822,0.025097942,2.856361103,3.86E-38,96.28520344,113.9783133,122.9194667,26.98774116,0.1279,10.64620508,high
2024-05-03 8:00:00,345,3845.576264,3988.496685,2098.106241,1.800116918,1444.967024,68.87005983,3.149410623,27.1420908,63.218372,1.408583744,24.45008968,38.6756079,25.67890354,172.08745,1.337377681,59.55453091,34.60713197,0.167566696,686.4019655,1.273158476,229.0847927,33.37472854,26.63970457,957.3761334,1180.121232,44.96850111,1222.182745,1119.572706,65.86515879,1078.602923,830.1818055,69.98433173,999.9055697,0.059356814,0.024948774,2.832550378,3.86E-38,96.11438037,113.9783133,122.9194667,26.98774116,0.1279,10.64620508,high
2024-05-03 9:00:00,350,3737.926481,3973.982892,2076.854915,1.811660855,1441.72218,69.41853132,2.633953021,26.63361827,60.49499448,1.403642468,23.19522188,38.34238201,25.34822088,164.0556782,1.320061865,54.52789634,33.23743314,0.163819948,685.5204604,1.272138588,228.1190995,33.27677475,27.01330621,971.9591557,1180.834609,45.05651752,1221.69571,1119.933222,66.13283467,1079.448357,828.4120039,69.98491858,999.7946426,0.060678655,0.024541697,2.831603267,3.86E-38,95.2612819,113.9783133,122.9194667,26.98774116,0.1279,10.64620508,high
2024-05-03 10:00:00,351,3735.114572,3973.480679,2060.945503,1.800823176,1420.070123,68.90381726,2.498740811,26.57118428,59.39259187,1.394971815,22.42186262,37.75195173,24.98900542,153.0024366,1.28645532,46.57563266,30.44110518,0.165964468,712.7405673,1.269397366,235.2950315,33.01271772,26.92045684,966.1232711,1181.066725,44.97885317,1220.109465,1119.988539,65.86910921,1080.968365,826.7824105,70.0311247,998.7718742,0.057752344,0.024167387,2.861517757,3.86E-38,94.98779881,113.9783133,122.9194667,26.98774116,0.1279,10.64620508,high
2024-05-03 12:00:00,350,3767.795793,3965.456323,2042.543776,1.802035057,1408.572514,68.96168056,2.746141224,26.7789184,60.84215469,1.400979335,23.21846927,38.16181295,25.51486943,151.7898871,1.281040691,45.45960089,29.94903136,0.156605791,717.6669373,1.263860452,233.0685334,32.47586328,26.9241983,1054.838865,1179.272644,44.98472457,1222.187442,1119.919484,66.00577389,1080.531981,829.480371,69.97397535,999.9133647,0.047472974,0.023076291,2.857391302,3.86E-38,96.16940478,113.9783133,122.9194667,26.98774116,0.1279,10.64620508,high
2024-05-03 13:00:00,350,3828.912772,3962.637373,2034.924238,1.798290947,1399.675019,68.78265994,2.904888831,27.26899179,62.59036469,1.402918759,23.96796623,38.29338007,26.17629165,148.9981127,1.275970475,43.91762361,29.47528852,0.159106707,726.4772029,1.260461735,233.518762,32.14399036,27.1259797,1103.941777,1181.126675,45.00184081,1220.849069,1119.340358,66.38996065,1080.400705,828.2567373,70.03363114,999.9534797,0.04233329,0.022507259,2.86121911,3.86E-38,96.47444017,113.9783133,122.9194667,26.98774116,0.1279,10.64620508,high
2024-05-03 14:00:00,350,3903.758714,3964.602547,2026.784667,1.791837345,1387.786719,68.47233165,2.816120851,27.26874715,62.42007044,1.401907237,23.85995056,38.22480556,26.21421325,153.8016592,1.286598983,46.77156606,30.41031305,0.162235567,720.5020684,1.258166178,229.9757779,31.91882273,27.1310149,1095.325815,1178.791457,50.3302315,1219.54915,1136.691718,65.92618152,1122.480711,856.9818548,69.93474458,1000.379447,0.037205254,0.023180585,2.870662903,3.86E-38,96.07097138,113.9783133,122.9194667,26.98774116,0.1279,10.64620508,high
2024-05-03 16:00:00,340,3721.371184,3963.668315,2014.363347,1.784547054,1372.165587,68.1190704,2.571071437,26.90144114,58.03619056,1.383677078,21.4569872,36.97173607,24.41912092,150.0389794,1.280830539,44.98300011,29.98087584,0.163151034,722.7265087,1.255296313,228.6429423,31.63616382,27.2044185,1101.203943,1181.579542,55.01559633,1220.212535,1149.012084,65.95814156,1150.552085,1002.000212,70.04952231,1000.893259,0.033904653,0.023810711,2.773124338,3.86E-38,95.28271007,113.9783133,122.9194667,26.98774116,0.1279,10.64620508,high
2024-05-03 17:00:00,350,3725.170064,3957.926713,2045.352945,1.792656843,1401.309385,68.51186191,2.784258266,27.17585301,59.03996096,1.393052492,22.21098768,37.62026146,24.78388832,141.1857895,1.278017662,41.88807422,29.66876084,0.156207468,703.8916078,1.256987788,223.8580626,31.80291683,27.06664122,1099.762742,1179.645134,55.02291632,1219.586049,1149.337631,65.76649068,1149.632685,1001.909004,69.90440764,1000.194517,0.0332107,0.02396374,2.85281263,3.86E-38,96.2419362,109.4795918,,25.97230002,0.1395,11.36893743,high
2024-05-03 18:00:00,350,3787.807348,3942.170011,2051.487641,1.810441377,1422.930748,69.36092229,2.660133653,26.72314598,59.79222823,1.395297986,22.58609285,37.77429529,25.19611012,149.1802346,1.265133935,42.63984745,28.58277276,0.159787208,691.2581327,1.264102266,224.6547979,32.49940757,27.01226905,1099.98258,1180.86798,54.95907543,1219.98656,1150.501237,66.23001017,1150.225847,998.7152684,70.08693633,1000.172014,0.032516747,0.024236907,2.853973244,3.86E-38,95.62137374,109.4795918,,25.97230002,0.1395,11.36893743,high
2024-05-03 19:00:00,350,3774.342372,3926.743585,2005.423121,1.816429504,1396.638087,69.64306297,2.765043528,26.2788627,61.41701631,1.390532759,22.99872157,37.44682329,25.66976747,169.3882139,1.301413862,53.77366671,31.74581363,0.162753899,701.4176587,1.266777704,229.7795321,32.75930242,26.85219917,1101.449592,1178.432379,55.03998385,1219.874998,1149.900283,66.08762847,1148.150517,1004.439618,70.04504528,1000.638382,0.031822794,0.024278539,2.850117353,3.86E-38,95.79479393,109.4795918,,25.97230002,0.1395,11.36893743,high
2024-05-03 20:00:00,350,3825.439623,3926.827137,2032.834503,1.81193131,1411.423367,69.4312973,2.859773923,26.37617604,59.54531972,1.384764462,22.05999508,37.04740386,24.2487724,192.6626737,1.381811732,73.42612347,38.11123455,0.173566306,684.6947719,1.270064813,226.4772886,33.07711667,26.90034273,1101.459525,1177.197658,54.99044164,1221.014926,1150.228532,65.81327879,1149.831835,1001.906863,69.89013054,999.8863875,0.031128841,0.02453851,2.855203566,3.86E-38,95.480973,109.4795918,,25.97230002,0.1395,11.36893743,high
2024-05-03 23:00:00,349,3599.204548,3915.152317,2015.30051,1.81413948,1401.34696,69.53538458,2.763116459,26.21441813,60.35482078,1.368654618,21.67586875,35.91406365,25.46807361,172.603554,1.361627238,63.09339303,36.55393622,0.172002139,690.7224529,1.272842267,230.3170877,33.3443754,26.62841198,1098.870591,1178.857514,54.96582555,1219.351607,1151.127919,65.80474408,1149.631625,1003.153379,69.97922775,1000.427332,0.032148812,0.025447378,2.85967975,3.86E-38,95.69156498,109.4795918,,25.97230002,0.1395,11.36893743,high
2024-05-04 0:00:00,351,3743.331583,3912.754077,1994.691515,1.810185615,1383.295229,69.34883006,2.628688054,26.47263239,63.74113901,1.380580764,23.42845082,36.75561998,25.76928839,179.1079116,1.377518635,67.54866713,37.71394938,0.164006147,675.489954,1.274192151,226.1124697,33.47384641,26.6396446,1086.483694,1181.161302,55.01210223,1219.32993,1150.469522,65.94930632,1150.837413,995.8212479,70.02669454,1000.513845,0.0356951,0.02551565,2.869882594,3.86E-38,95.34740771,109.4795918,,25.97230002,0.1395,11.36893743,high
2024-05-04 1:00:00,350,3656.002652,3910.202951,2007.904062,1.822171316,1403.763009,69.9118566,2.702824763,26.10358565,59.91278537,1.37960225,21.98027546,36.68712,24.97286807,188.1838418,1.410721307,75.60469682,40.17597691,0.1514776,660.3176675,1.282571468,226.3003245,34.27143262,26.60216405,1096.543701,1177.619394,54.97526991,1220.567232,1150.809484,66.14085238,1149.389086,1001.538112,69.91721963,999.8002912,0.039241388,0.025786259,2.867849725,3.86E-38,96.19227029,109.4795918,,25.97230002,0.1395,11.36893743,high
2024-05-04 3:00:00,350,3443.640967,3906.956546,2222.711484,1.776167055,1504.985127,67.7094233,2.677529382,26.39047713,60.9868258,1.398314405,23.16306086,37.98043357,24.75111617,164.4653764,1.345549719,57.97258688,35.2491133,0.143474497,775.9815045,1.220189322,217.8241011,28.07078517,27.4720359,952.7183594,1183.276677,54.97252587,1219.298303,1149.445117,65.40162002,1148.216816,1000.411282,70.08088362,999.5245111,0.03127073,0.026062377,2.853504769,3.86E-38,96.43189825,109.4795918,,25.97230002,0.1395,11.36893743,high
2024-05-04 4:00:00,350,3541.279731,3906.587721,2171.687005,1.781589599,1476.202905,67.97493847,2.990290544,26.68344336,62.12470156,1.402350227,23.7657111,38.25484953,26.2440902,158.8079116,1.335640569,54.68253077,34.43312757,0.165074415,759.3978582,1.242350208,230.4380835,30.34484243,27.55104811,922.7760989,1180.516076,54.93378288,1218.883698,1150.700309,66.04627306,1148.692493,995.8950419,69.98917718,1000.114481,0.032748895,0.026259512,2.85381987,3.86E-38,96.37863193,109.4795918,,25.97230002,0.1395,11.36893743,high
2024-05-04 7:00:00,357,3558.801034,3904.398302,2183.585659,1.780397668,1483.019631,67.9167142,2.819265182,25.8564053,74.62625147,1.390918285,27.9649941,37.47340051,23.88949687,187.0953914,1.381332588,70.91148847,37.90124809,0.174637267,731.9061549,1.258753541,234.0380773,31.97651444,27.38139713,939.0946042,1181.136034,58.02070926,1220.812984,1201.010695,65.9844376,1200.350762,1083.487297,69.88005459,1000.46805,0.037183391,0.025785217,2.916064753,3.86E-38,94.5704328,107.4486486,126.1478439,23.83417495,0.1553,10.66613889,low
2024-05-04 8:00:00,360,3681.308279,3904.269027,2170.872161,1.772160617,1465.603644,67.51220409,1.783585204,24.61527707,92.35642766,1.368172842,33.13726396,35.87975932,19.56845775,212.2420132,1.417332437,85.83543144,40.44224333,0.167540324,705.5216048,1.265987411,230.5831345,32.68264685,26.85497546,921.1649164,1146.649633,57.94471837,1219.72834,1200.421935,66.01466409,1198.774292,1100.874998,70.00767151,1000.019472,0.038661556,0.025436467,3.119353942,3.86E-38,90.86801985,107.4486486,126.1478439,23.83417495,0.1553,10.66613889,low
2024-05-04 9:00:00,360,3847.274837,3885.945794,2186.775169,1.792284187,1497.807391,68.49389054,2.620643333,25.44619082,91.63816525,1.322970675,29.82826518,32.55004625,22.29292995,171.9000152,1.317167731,56.45837634,32.84372969,0.171523285,704.593744,1.262667685,228.0036974,32.3595972,22.55241589,883.3203802,1068.259456,57.97037523,1218.33458,1200.276864,65.76905224,1198.508051,1099.589723,70.05207196,1000.367562,0.039475798,0.025320343,3.255238631,3.86E-38,93.57698524,107.4486486,126.1478439,23.83417495,0.1553,10.66613889,low
2024-05-04 10:00:00,360,3731.165881,3860.127798,2225.500412,1.818016815,1551.564143,69.71754017,2.569140191,25.00465514,87.9927945,1.351060098,30.48545276,34.64539674,22.78831258,208.0056773,1.599912731,107.6687803,51.76242383,0.169302687,711.3517512,1.276350748,239.5855043,33.68031412,22.26438615,943.138662,1178.082061,54.53981069,1221.873776,1200.778719,66.41675432,1201.31788,1097.509487,70.00007493,1000.912178,0.039014496,0.025071094,3.089074572,3.86E-38,93.56524926,107.4486486,126.1478439,23.83417495,0.1553,10.66613889,low
2024-05-04 11:00:00,361,3718.421426,3850.548166,2229.975316,1.81222719,1548.612133,69.44525899,2.450290283,26.64772695,55.02784657,1.350583879,19.04546737,34.61059911,23.2980368,183.9765747,1.637685758,99.33982312,53.99590861,0.167678119,731.8913565,1.267649142,240.3803331,32.84371799,22.29691872,975.4205742,1081.318937,54.04399362,1219.965321,1199.872802,65.9538113,1199.299986,1101.35769,70.04077682,1000.017383,0.038521529,0.024750275,2.995825472,3.86E-38,92.53916464,107.4486486,126.1478439,23.83417495,0.1553,10.66613889,low
2024-05-04 12:00:00,353,3860.428677,3854.579545,2235.397444,1.810557389,1550.614869,69.36640611,2.555032864,27.02851854,56.02486435,1.348586257,19.30861318,34.46436399,23.73001579,164.3881943,1.590705309,84.4978981,51.40143941,0.163707111,740.8801667,1.251197607,231.3785465,31.23022546,22.44640671,988.6350325,804.7314794,53.96679102,1220.755506,1200.075899,65.92807336,1199.444449,1104.635437,70.02939565,1000.527535,0.038028562,0.024358592,3.079228295,3.86E-38,93.63852722,107.4486486,126.1478439,23.83417495,0.1553,10.66613889,low
2024-05-04 20:00:00,351,4472.106736,3868.149486,2095.044824,1.740234749,1380.806019,65.90818502,2.327457709,27.73329087,57.4906638,1.380662452,21.13433497,36.76133405,24.025816,149.0806732,1.323637936,49.97493176,33.52207277,0.125665739,775.4204904,1.223220756,220.1164664,28.38672296,22.39061856,1062.991282,806.496301,54.12979805,1250.518307,1251.221625,66.34368759,1200.523793,1099.555301,70.06908369,1020.207439,0.033742432,0.025599092,2.866507192,3.86E-38,94.71585715,124.2567164,,27.00164695,0.1053,9.57943817,high
2024-05-04 23:00:00,330,4657.764291,3897.198821,1934.306424,1.746465748,1281.010845,66.22584866,2.496606999,27.67763373,59.12516541,1.376026678,21.5428377,36.43598719,25.3650556,136.9696137,1.31710303,45.0899915,32.91970408,0.108287789,719.7294477,1.255180973,227.6128311,31.62477676,22.34116338,1065.71408,845.3294113,53.60048136,1243.159485,1239.256878,66.21895511,1199.516026,1047.527255,69.37502419,1001.413633,0.031207326,0.026404782,3.498046143,3.86E-38,95.67171472,124.2567164,,27.00164695,0.1053,9.57943817,high
2024-05-05 0:00:00,322,4607.799894,3887.732176,1974.967369,1.755134999,1316.593533,66.66406512,2.349190559,27.24367993,59.7359698,1.374610392,21.70575284,36.33615209,25.28949827,146.7040653,1.34227693,51.28749954,34.95983525,0.110353873,732.2005036,1.249976927,227.7788926,31.10881398,22.39992415,1100.022343,918.4336982,54.01770396,1249.887288,1248.386864,66.00847397,1200.265958,1051.739022,70.01540293,1020.317876,0.03036229,0.02657115,3.547916345,3.86E-38,95.57229557,124.2567164,,27.00164695,0.1053,9.57943817,high
2024-05-05 1:00:00,330,4335.459957,3850.116377,2088.763964,1.787975636,1426.324294,68.28556595,2.28434505,26.28777946,58.63901072,1.363353666,20.83753715,35.53528086,24.36312053,146.7710396,1.326613161,49.54732012,33.75824023,0.11646721,735.7591556,1.256932011,233.9524681,31.79742533,22.49355505,1098.103744,994.3195943,54.01757451,1249.988319,1246.355082,66.12904035,1200.277841,1048.589873,70.00020824,1020.229759,0.029517255,0.026536166,3.501042529,3.86E-38,95.49122427,124.2567164,,27.00164695,0.1053,9.57943817,high
2024-05-05 5:00:00,347,3429.19429,3793.700587,2181.863923,1.812214341,1515.187826,69.44465281,2.253055878,26.62761389,54.13316981,1.35370212,18.85891697,34.83800605,23.84322251,171.3487332,1.585831452,87.67559416,51.16792669,0.146266435,713.2825833,1.254151688,224.848543,31.52306649,22.30522551,1102.411337,1126.679038,54.04419334,1250.916288,1248.351833,65.74386531,1199.3361,1091.226301,69.98109133,1019.686539,0.02733247,0.027034489,4.5366535,3.86E-38,95.74619316,101.505,109.195389,26.97902829,0.1509,10.1968742,low
2024-05-05 6:00:00,350,3448.519694,3776.037415,2259.460228,1.832771893,1590.743159,70.40368045,2.088621525,25.92733865,54.81077298,1.356164963,19.19302099,35.01687706,23.43895594,169.9025379,1.585301607,86.86081114,51.12390445,0.156032761,724.8220038,1.268059647,238.3464316,32.88344315,22.41533903,1100.552586,1179.832783,53.93095873,1249.823904,1267.495733,66.29827043,1245.714716,1086.389752,69.46066668,1043.327563,0.027036613,0.026819229,4.475717891,3.86E-38,94.69327205,101.505,109.195389,26.97902829,0.1509,10.1968742,low
2024-05-05 7:00:00,346,3493.032223,3767.950777,2364.194977,1.832553411,1664.241984,70.3936012,2.293588052,26.19803489,52.81650727,1.354901005,18.44624952,34.92515971,22.94890571,155.6208002,1.534826053,74.99644162,48.19178511,0.154800861,749.6373123,1.26473251,244.0873743,32.56072907,22.46339871,1047.484461,1180.05712,54.04418464,1250.198005,1267.543943,65.63353856,1280.510318,1101.618394,69.04013332,1050.862532,0.026740757,0.02657113,4.559512093,3.86E-38,95.66590688,101.505,109.195389,26.97902829,0.1509,10.1968742,low
2024-05-05 8:00:00,330,3298.300685,3762.434809,2358.739438,1.825706875,1652.922679,70.07652699,2.620144657,26.92318329,54.69364635,1.360154256,19.30972112,35.30523637,23.86321628,157.5284775,1.417895853,64.03413728,40.64924533,0.173098409,743.64683,1.264758899,242.1559142,32.56329543,22.7972151,1051.445796,1179.06781,54.04409063,1250.571839,1278.970331,66.39117314,1278.445875,1098.033028,69.22947424,1088.388633,0.026444901,0.02621605,4.368194316,3.86E-38,95.77245712,101.505,109.195389,26.97902829,0.1509,10.1968742,low
2024-05-05 11:00:00,331,3246.504086,3752.839523,2176.520239,1.816237167,1515.598748,69.63402964,2.077895948,26.3013652,52.55784836,1.352298774,18.25638525,34.73579269,23.98274309,158.3644,1.441785766,67.02265023,42.32179089,0.16932542,752.9323188,1.24204296,228.2429137,30.31386859,22.42779824,1034.347375,967.7890823,52.26824411,1223.413113,1199.322684,64.64760606,1224.157128,1070.515612,68.872516,1065.940338,0.025665556,0.025608627,3.568944758,3.86E-38,93.66201546,101.505,109.195389,26.97902829,0.1509,10.1968742,low
2024-05-05 12:00:00,329,3049.508992,3759.970307,2232.703344,1.810907006,1549.114957,69.38292812,2.621604781,26.84517394,53.19967763,1.361670374,18.84033774,35.41438327,23.72376595,184.4981441,1.524337571,87.90643426,47.64624312,0.181880733,782.6816666,1.235012738,231.6811245,29.60093923,22.1266251,978.1855883,845.6371356,46.10979427,1135.24779,1235.376072,63.8024421,998.6961139,960.8402111,68.80786575,1026.603636,0.02567631,0.025492049,3.471537563,3.86E-38,95.88715398,101.505,109.195389,26.97902829,0.1509,10.1968742,low
2024-05-05 13:00:00,333,3038.829086,3755.761356,2261.963751,1.805934482,1564.087728,69.14733832,2.65102577,26.2581298,54.06150341,1.360238851,19.0898374,35.31133283,19.11818058,165.6614287,1.503968273,76.7621381,46.33675968,0.181455338,748.4497827,1.233860093,220.6675093,29.48327521,22.23359996,981.8922029,931.4488071,53.50474015,1243.458624,1279.717498,64.69497284,1232.383016,980.4105609,69.03981167,1038.396646,0.025691324,0.025579116,3.290103335,3.86E-38,96.24820052,101.505,109.195389,26.97902829,0.1509,10.1968742,low
2024-05-05 17:00:00,320,3362.307747,3756.352685,2187.654608,1.781495479,1486.956355,67.97034367,2.633908262,26.853991,56.51357057,1.368405442,20.28629458,35.89632433,24.88914211,143.5581829,1.290593074,44.2391585,30.81618728,0.154408726,728.5816182,1.226457252,209.2654603,28.72230854,22.54416026,914.6715335,1181.291983,54.04845447,1251.252162,1278.595505,65.92800827,1278.778492,1076.000748,70.0407484,1100.059969,0.025751383,0.026572849,3.140177731,3.86E-38,96.6646822,104.1746193,,27.06941587,0.1272,10.04096531,high
2024-05-05 18:00:00,319,3315.710019,3755.142537,2273.657371,1.788505683,1553.16374,68.31124862,2.560242354,26.73656818,57.05058776,1.370351795,20.55801793,36.03471714,25.10267993,140.7267262,1.286162844,42.80718934,30.41866353,0.151413477,722.9928708,1.229410319,209.8628833,29.02696441,22.59164709,956.3466137,1179.582156,53.91183426,1251.234934,1280.974194,65.74181049,1280.225504,1099.863666,70.04218658,1101.875679,0.025766398,0.02669732,3.135773196,3.86E-38,96.65131842,104.1746193,,27.06941587,0.1272,10.04096531,high
2024-05-05 19:00:00,325,3437.124554,3756.111678,2227.050306,1.779823201,1511.913817,67.88862437,2.634604731,26.88563911,54.96767941,1.366780325,19.66769442,35.78047069,24.80323193,142.8833555,1.286571245,43.57284618,30.49539677,0.156214443,736.0817921,1.228177342,212.7272066,28.8999414,22.59296642,984.9664857,1183.119754,54.08948902,1251.122617,1280.73927,66.07193992,1279.286715,1098.255799,69.99978795,1099.989028,0.025814208,0.027059594,3.179646212,3.86E-38,96.66042189,104.1746193,,27.06941587,0.1272,10.04096531,high
2024-05-05 20:00:00,330,3622.652537,3777.253696,2072.3698,1.767475973,1394.300055,67.28046583,2.637203065,27.03311593,54.55987749,1.366832153,19.52379916,35.78416972,25.15096627,130.9850079,1.26308209,37.21905787,28.41474644,0.165831224,708.1179544,1.236821281,210.9137573,29.78511645,22.55675729,1031.208939,1180.847339,53.89207719,1252.032489,1280.493599,65.69529759,1279.112201,1097.5362,69.95630194,1101.747902,0.025896065,0.027487126,3.239201948,3.86E-38,96.03404772,104.1746193,,27.06941587,0.1272,10.04096531,high
