Repository: praisegee/new

File: n_rtg_ccg - n_rtg_ccg.csv.csv (part 15 of 19)
Date,Tonnes Milled (wet),SAG Mill Power,Ball Mill Power,Cyclone Feed Slurry Mass Flow,Cyclone Feed Slurry Density,Cyclone Feed Slurry Solids Mass Flow,Cyclone Feed Slurry Percentage Solids,Feed Grade,First Concentrate Grade,First Conc Slurry Mass Flow,First Conc Slurry Density,First Conc Slurry Solids Mass Flow,First Conc Slurry Percentage Solids,Combined Conc Grade,Combined Conc Slurry Mass Flow,Combined Conc Slurry Density,Combined Conc Slurry Solids Mass Flow,Combined Conc Slurry Percentage Solids,Tails Grade,Tails Slurry Mass Flow,Tails Slurry Density,Tails Slurry Solids Mass Flow,Tails Slurry Percentage Solids,Cell 1 Level,Cell 1 Air Flow Rate,Cell 2 Air Flow Rate,Cell 3 Level,Cell 3 Air Flow Rate,Cell 4 Air Flow Rate,Cell 5 Level,Cell 5 Air Flow Rate,Cell 6 Air Flow Rate,Cell 7 Level,Cell 7 Air Flow Rate,Rougher 1 Collector Volume Flow Rate,Rougher 2 Collector Volume Flow Rate,Rougher Depressant Volume Flow Rate,Rougher Frother Volume Flow Rate,Recovery,Rougher Feed P80,Rougher Tail P80,Rougher First Conc Grade,Rougher Tail Grade,Mass Pull,rtg_ccg
2024-05-05 21:00:00,330,3688.8915,3774.319081,2059.976733,1.77370285,1392.301748,67.58822688,2.475749934,26.85382186,56.14024746,1.366649174,20.08198909,35.77110895,24.73727384,153.5144341,1.33071442,52.40872207,34.13927972,0.151684486,708.25531,1.244529857,216.4721048,30.56413439,22.49666823,1034.703825,1178.941426,54.07489792,1251.086533,1280.441082,66.38344029,1280.379832,1095.855054,70.02127472,1101.194184,0.025977924,0.027613132,3.235543401,3.86E-38,96.07238577,104.1746193,,27.06941587,0.1272,10.04096531,high
2024-05-05 22:00:00,330,3718.508564,3773.989814,2036.300071,1.776151045,1378.751023,67.70863697,2.630755804,27.00045243,56.52504907,1.376099697,20.59836593,36.44112878,25.25876219,140.0190788,1.269656552,40.60329881,28.99840447,0.147105655,718.0158677,1.248033266,221.9746292,30.9150033,22.51533496,1050.530844,1181.93594,54.00083811,1250.561013,1280.266311,65.94540435,1280.041573,1098.753444,69.98637746,1100.854707,0.026059784,0.027525023,3.228447575,3.86E-38,96.88660945,104.1746193,,27.06941587,0.1272,10.04096531,high
2024-05-05 23:00:00,330,3697.076502,3772.571477,2056.261239,1.775202296,1391.307765,67.66201386,2.648888077,26.75605939,56.11709894,1.372447354,20.30500717,36.18328024,24.27257284,143.3820392,1.266839637,41.26635674,28.78070151,0.151512066,704.2528189,1.249604401,218.8234256,31.07171456,22.34592518,1049.624244,1182.673259,54.03466611,1251.152993,1280.020928,65.6405757,1280.607706,1098.351444,69.90721943,1100.922357,0.026141644,0.027462493,3.240430291,3.86E-38,96.90713829,104.1746193,,27.06941587,0.1272,10.04096531,high
2024-05-06 0:00:00,330,3577.726931,3760.646469,2036.972646,1.773522191,1376.572431,67.57932828,2.571651125,26.16617956,54.4008096,1.365179659,19.40264195,35.66609044,24.27341119,135.1051512,1.245241444,36.28106569,26.85394699,0.168810603,676.8942005,1.257988471,215.9384388,31.9013575,22.4239227,1046.437299,1158.552724,53.99326309,1249.243088,1273.840289,66.18022192,1274.907797,1083.67041,69.90174062,1096.175389,0.026223503,0.027677202,3.233123946,3.86E-38,95.25841424,104.1746193,,27.06941587,0.1272,10.04096531,high
2024-05-06 1:00:00,330,3711.407568,3760.014627,2047.864599,1.773781169,1384.19436,67.59208401,2.655510418,26.5841865,54.78828488,1.37002251,19.72999084,36.01133141,24.12477717,140.0004256,1.25547865,38.89786461,27.78410454,0.174938929,705.1532406,1.250981314,220.069369,31.20872973,22.35041227,995.2701113,1120.08611,53.96860505,1249.905925,1250.59,66.29394173,1250.158036,1053.305323,70.03275389,1080.595264,0.026305363,0.027881804,3.2396828,3.86E-38,95.1825448,104.1746193,,27.06941587,0.1272,10.04096531,high
2024-05-06 2:00:00,330,3842.096831,3757.80777,2022.446301,1.769794053,1363.033531,67.39528908,2.620901055,27.02935896,54.39908877,1.371562016,19.64926108,36.12057025,24.90507713,136.3482718,1.245334735,36.62297154,26.85987219,0.165917873,719.5994412,1.248424254,222.7450903,30.95403881,22.49329791,948.8234164,1141.006358,54.07932737,1251.658981,1269.08166,65.91957984,1273.046975,1069.140669,70.01936912,1095.817501,0.02638796,0.027966711,3.239459338,3.86E-38,95.683663,104.1746193,,27.06941587,0.1272,10.04096531,high
2024-05-06 3:00:00,330,3965.092155,3760.881767,2009.549059,1.7584083,1342.949512,66.82840143,2.541657529,26.92856139,55.92891047,1.369373288,20.11493943,35.96519092,24.8768393,132.5553755,1.241905347,35.14209302,26.51125455,0.15307208,725.3976557,1.246350662,223.0360985,30.74673549,22.62419781,975.777699,1150.623102,53.97900402,1250.971017,1278.719212,66.02515535,1280.683195,1073.057146,70.04037266,1101.190547,0.026511967,0.028016516,3.237990326,3.86E-38,96.01189705,104.1746193,,27.06941587,0.1272,10.04096531,high
2024-05-06 4:00:00,330,4137.606037,3765.332283,1988.414049,1.746323853,1316.70074,66.21863995,2.58587116,27.04910983,57.16864508,1.36913437,20.5510988,35.94819988,25.06357976,152.6894075,1.356932963,55.202073,36.15317783,0.1467959,738.4860535,1.240526475,222.7330549,30.16076658,22.34805022,1032.88752,1152.123928,54.01777484,1251.060988,1280.151826,66.03302582,1278.247415,1075.750766,70.01945207,1100.07427,0.026659861,0.027968512,3.235790638,3.86E-38,96.67027286,104.1746193,,27.06941587,0.1272,10.04096531,high
2024-05-06 5:00:00,330,4361.403796,3765.078089,1956.519617,1.726702782,1275.854533,65.21041353,2.541314144,26.79260202,58.23501153,1.368688745,20.91597368,35.91649273,24.7538661,153.2845492,1.36332484,56.14447308,36.62761405,0.136407372,743.1939179,1.235534347,220.3875704,29.65411383,22.27326216,1001.823868,1148.175297,53.98806115,1250.86947,1280.729009,66.13838063,1281.164496,1076.082799,70.00432675,1101.038934,0.026807756,0.028092224,3.231929025,3.86E-38,95.26523361,96.18592965,102.7092308,27.54724095,0.1136,10.44369388,high
2024-05-06 6:00:00,330,4618.068727,3775.472213,1911.63485,1.70366811,1223.391714,63.99714433,2.762553991,27.03003556,60.80139641,1.37692209,22.19190136,36.49899948,24.76930243,160.0874847,1.365208304,58.84564407,36.7584288,0.12867265,773.2766205,1.225907746,221.6632714,28.66545627,21.80158188,976.6736366,1151.77901,53.96670587,1252.240251,1280.887265,65.85187921,1280.876139,1079.000513,70.05281208,1101.015348,0.026955651,0.02801606,3.23761197,3.86E-38,96.11021871,96.18592965,102.7092308,27.54724095,0.1136,10.44369388,high
2024-05-06 7:00:00,326,4625.128044,3774.290938,1933.748829,1.722560844,1256.833178,64.99464451,2.763290234,26.96785259,58.89756055,1.375715015,21.44697859,36.41403547,25.03264951,152.4212082,1.347137057,53.91498078,35.3723615,0.133447286,756.2485121,1.22874202,218.9955559,28.95814701,22.31969476,958.7837252,1151.800921,53.92388828,1250.188115,1278.782613,66.07328494,1280.218799,1082.680181,69.92399698,1100.91621,0.027103546,0.027573811,3.188059316,3.86E-38,95.80764146,96.18592965,102.7092308,27.54724095,0.1136,10.44369388,high
2024-05-06 8:00:00,331,4525.116131,3767.023104,1989.557719,1.738973744,1309.996835,65.84362054,2.781811423,23.59822459,55.45037213,1.369286871,19.93942479,35.95904595,25.10045136,161.446233,1.383090412,61.60768914,38.15988023,0.145588057,748.0772744,1.240842463,225.8647208,30.19269914,22.24834767,930.7124881,1152.525035,54.08829901,1251.778608,1280.306721,66.21111476,1280.529711,1078.699766,69.97781434,1100.996405,0.027251441,0.027239363,3.250468536,3.86E-38,95.21471728,96.18592965,102.7092308,27.54724095,0.1136,10.44369388,high
2024-05-06 9:00:00,330,4479.869485,3757.900291,2000.4786,1.737612771,1315.791443,65.77383248,2.369629273,27.39318978,57.87740363,1.373835561,20.99875926,36.28144654,25.39247593,164.9789948,1.39265609,64.0716742,38.83626173,0.146597765,745.9840503,1.241789258,225.9457474,30.28828126,22.21484911,1051.424701,1150.953253,53.94318942,1251.846782,1278.195121,65.9232828,1279.609677,1079.672011,70.02261999,1101.243343,0.027399336,0.027130904,3.232734472,3.86E-38,94.00559155,96.18592965,102.7092308,27.54724095,0.1136,10.44369388,high
2024-05-06 10:00:00,330,4448.276175,3752.081232,1997.451444,1.747310678,1323.686099,66.26874975,2.618278565,27.22261121,58.72718631,1.376164112,21.40351305,36.44566408,24.79191915,179.3928024,1.451684674,77.07390981,42.96376933,0.12650125,748.3209049,1.241095604,226.1296227,30.21826882,22.38555994,1057.821638,1150.566734,54.03656438,1251.503911,1277.379539,65.85802796,1280.433986,1084.747768,69.99784283,1100.18219,0.027541208,0.026894687,3.243565646,3.86E-38,95.71192105,96.18592965,102.7092308,27.54724095,0.1136,10.44369388,high
2024-05-06 11:00:00,330,4450.100396,3742.214536,1993.606676,1.74327171,1317.04229,66.06329655,2.598982195,27.13934514,57.80942593,1.374466482,20.99984987,36.32599621,24.58333351,164.6167519,1.404151336,65.28339332,39.65780673,0.136291436,758.5858377,1.241418431,229.4787582,30.25086243,22.21521897,1050.761743,1151.70526,53.98607434,1252.109144,1276.813807,65.94128966,1280.175338,1079.565482,70.01251406,1101.072118,0.027591128,0.026714869,3.242441157,3.86E-38,95.57117095,96.18592965,102.7092308,27.54724095,0.1136,10.44369388,high
2024-05-06 12:00:00,333,4481.02823,3734.378124,1988.140035,1.747191704,1317.395494,66.26271139,2.54525205,27.28465955,58.67501728,1.375740859,21.36700988,36.41585614,24.72899855,153.2216681,1.354667273,55.0928909,35.95633149,0.131556896,733.3448009,1.237222318,218.7265701,29.82588406,22.62390025,1051.437039,1151.156473,54.03173853,1251.237777,1277.894056,66.03449153,1280.239533,1079.620981,69.97817109,1100.087674,0.027609903,0.026466002,3.265911972,3.86E-38,95.55558766,96.18592965,102.7092308,27.54724095,0.1136,10.44369388,high
2024-05-06 13:00:00,345,4149.597521,3726.402393,2067.419993,1.785283321,1409.047579,68.15487823,2.688504836,26.9938116,57.44778276,1.369784388,20.67799222,35.99441305,24.73260876,148.0279635,1.3421093,51.7922303,34.98813945,0.144772731,728.4301204,1.244956282,222.9502188,30.60694671,22.32599483,1053.44207,1154.044813,54.00655013,1250.475203,1279.657835,65.986269,1279.501365,1079.538193,70.02297743,1099.327566,0.027628679,0.026480499,3.380158855,3.86E-38,95.5227625,96.18592965,102.7092308,27.54724095,0.1136,10.44369388,high
2024-05-06 14:00:00,345,3614.498378,3702.84803,2100.423053,1.80852195,1454.964936,69.27008987,2.582926404,26.99146284,54.94146253,1.363212367,19.51803366,35.52514397,24.89322214,145.8549713,1.358074799,52.86339009,36.24380411,0.159390174,709.4674173,1.263946705,230.4652572,32.48426236,22.18475082,1048.596333,1152.33237,53.99861269,1249.215715,1280.212424,65.80168577,1278.919482,1080.187621,69.95059711,1100.387738,0.027647454,0.026702557,3.382829603,3.86E-38,94.49088912,96.18592965,102.7092308,27.54724095,0.1136,10.44369388,high
2024-05-06 15:00:00,342,3641.66101,3698.357877,2074.28537,1.791306967,1419.780474,68.44672842,2.885131804,27.3235024,57.08633051,1.373988943,20.71793133,36.29228073,25.1268423,158.2478748,1.392762268,61.44089074,38.82572882,0.167647268,673.0600837,1.264607392,219.0713668,32.54856024,22.33448496,1050.183482,1153.070943,53.98503607,1248.637062,1279.542423,66.15089002,1279.760083,1077.664842,69.9493346,1100.706256,0.02766623,0.027115921,3.362991578,3.86E-38,94.7276485,96.18592965,102.7092308,27.54724095,0.1136,10.44369388,high
2024-05-06 16:00:00,326,3585.313693,3704.091679,2055.885601,1.780607697,1396.50099,67.92697948,2.822497991,27.23315447,58.71762943,1.374648589,21.33730972,36.33884733,24.8511298,161.1770796,1.391100415,62.37283366,38.69832721,0.153110677,685.2333007,1.252531421,214.9071082,31.36261883,22.33809861,1045.272811,1151.973838,54.06511206,1249.927028,1264.266968,66.03558535,1280.275157,1080.343153,70.1811605,1101.552799,0.027685005,0.0274224,3.186859533,3.86E-38,95.19858147,96.18592965,102.7092308,27.54724095,0.1136,10.44369388,high
2024-05-06 17:00:00,329,3428.276781,3705.894406,2083.602902,1.780925543,1415.652105,67.94250979,2.77327753,27.09038865,57.86897095,1.374101192,21.00655677,36.30020792,25.13392444,156.7170833,1.385539484,60.00088999,38.28611963,0.154190463,714.9483157,1.245190392,218.9918034,30.63043839,22.19510046,1048.569343,1151.113572,53.99189258,1250.233507,1176.969352,66.09935964,1279.624331,1080.266104,69.94767962,1101.487754,0.027703781,0.027361844,3.222026691,3.86E-38,95.1876074,110.6977444,,27.01885027,0.1111,10.1426232,high
2024-05-06 18:00:00,329,3475.28811,3709.36702,2092.609522,1.780071766,1420.898202,67.90078071,2.701191524,26.729702,59.48757597,1.377766429,21.74767184,36.55834262,25.2579066,155.3310574,1.376883984,58.4372415,37.62109295,0.149808331,712.5390281,1.245405507,218.4075794,30.65201635,22.3486225,1043.47499,1151.611937,53.96914122,1252.492404,1276.791119,65.57199939,1280.017079,1079.71954,70.04890889,1099.388384,0.027714294,0.027298762,3.230833461,3.86E-38,95.25805849,110.6977444,,27.01885027,0.1111,10.1426232,high
2024-05-06 19:00:00,350,3543.61116,3697.413823,2077.255789,1.791136234,1421.642357,68.4384833,2.555973208,22.91853622,57.92889824,1.376068126,21.10865664,36.43890576,24.68640497,153.4731801,1.37826657,57.91377139,37.73543453,0.148233497,681.3177557,1.256287207,216.2087294,31.733905,22.38746879,992.0034803,1148.756021,54.08958116,1249.761798,1277.963953,66.07029754,1279.444364,1079.447115,69.92475921,1101.494375,0.027667464,0.027567299,3.424245608,3.86E-38,94.85092214,110.6977444,,27.01885027,0.1111,10.1426232,high
2024-05-06 21:00:00,331,3534.758996,3681.489072,2078.773356,1.801088786,1432.617963,68.91650591,2.721864603,27.0376277,51.87292513,1.374303857,18.83740227,36.31451711,24.08273147,155.4011766,1.447711597,66.34008907,42.68956679,0.158115308,694.5335689,1.258908545,222.1933055,31.9917302,21.93842011,892.5266228,1150.257808,53.97402266,1250.707702,1251.07343,65.93275949,1251.412901,1046.846488,70.05630122,1049.42434,0.027551838,0.027844649,3.241842745,3.86E-38,94.95452887,110.6977444,,27.01885027,0.1111,10.1426232,high
2024-05-06 22:00:00,330,3433.907926,3675.386087,2072.121052,1.801946531,1428.88197,68.95745638,2.657246597,26.77490942,52.58056243,1.375973313,19.156271,36.43222917,24.08425553,174.7797908,1.597243248,90.53762408,51.80096834,0.163942091,712.1563579,1.259499873,228.2442808,32.04974276,22.3297543,945.2871777,1152.047446,53.93262843,1249.236244,1250.845724,66.0617118,1250.268809,1049.132994,70.02435975,1050.330001,0.027494026,0.027886012,3.24021138,3.86E-38,94.78841081,110.6977444,,27.01885027,0.1111,10.1426232,high
2024-05-07 9:00:00,329,3660.953135,3650.383866,2081.762707,1.791060337,1424.65051,68.43481753,2.695503207,27.26114971,49.06902939,1.364446608,17.47525696,35.61361857,24.60005942,145.9139088,1.393495819,56.81074339,38.93442638,0.167736982,671.8836529,1.270670694,222.6321207,33.1355168,22.15610483,878.2459719,1149.010671,53.99792362,1249.845594,1280.35906,66.01912805,1279.690732,1081.455752,70.15975992,1101.432061,0.029328895,0.026398215,3.778966096,3.86E-38,91.94572237,120.0529231,120.8140704,26.88164914,0.1269,8.85641319,high
2024-05-07 10:00:00,306,3396.587428,3638.024118,2113.214424,1.804461151,1459.751151,69.07728501,2.462897286,26.02337684,50.22392169,1.357004915,17.61741286,35.07773242,24.56236632,151.7244239,1.38869901,58.57419204,38.60564471,0.155176678,690.0104679,1.260619733,221.9036264,32.15945796,22.17194647,988.3308094,1154.357609,54.00702018,1250.071869,1279.9187,65.88899408,1280.293538,1082.182335,69.97828695,1099.955935,0.030289616,0.026390512,3.514099635,3.86E-38,92.36027,120.0529231,120.8140704,26.88164914,0.1269,8.85641319,high
2024-05-07 11:00:00,329,3232.280206,3631.082055,2112.452147,1.804566016,1459.329999,69.08227487,2.287297198,26.88268131,50.18171081,1.366048571,17.92902921,35.72821436,24.07048001,154.329178,1.380291961,58.631682,37.9913136,0.162504876,667.1487998,1.265734268,217.87794,32.65807268,22.1124326,985.1812339,1150.77432,53.96372492,1249.762321,1279.192269,66.0961905,1278.586837,1078.77904,69.9211134,1100.69281,0.032730825,0.02592612,3.77625917,3.86E-38,91.80172335,120.0529231,120.8140704,26.88164914,0.1269,8.85641319,high
2024-05-07 12:00:00,325,3183.135008,3623.268863,2132.403108,1.807512882,1476.097638,69.22226068,2.691720447,26.95064148,50.51457709,1.368968697,18.15312771,35.93641432,24.3472785,153.551447,1.374271725,57.63822605,37.53675214,0.162050863,667.803384,1.259174965,213.8164475,32.01787422,22.1343613,974.8820582,1149.047009,54.02198215,1249.807904,1279.538738,66.02203838,1278.864031,1076.226405,70.09877385,1101.244779,0.035225191,0.025860386,3.685995967,3.86E-38,92.96470603,120.0529231,120.8140704,26.88164914,0.1269,8.85641319,high
2024-05-08 7:00:00,350,3624.553694,3627.696235,2219.416859,1.800334726,1528.744838,68.88047334,2.447558434,25.73934517,69.55306203,1.265832678,19.47542993,28.00082321,27.42633921,178.980174,1.503984738,82.99289602,46.3698823,0.20067175,685.6301079,1.269909008,226.6836421,33.06208982,21.97614432,1006.781898,1023.272797,53.51038546,1240.576342,1214.196622,66.49897429,1279.176482,1073.541437,70.11232054,1100.817676,0.031589208,0.026964827,4.004230781,3.86E-38,92.77860878,105.8875648,117.6856369,23.81462176,0.1349,9.330365455,high
2024-05-08 9:00:00,350,3835.04685,3604.237289,2314.607765,1.803389784,1597.687458,69.02627225,2.49313175,25.99522445,70.14596478,1.291939177,21.13448849,30.12930046,24.68485909,195.176499,1.401091544,77.16593076,39.53648679,0.195124859,763.7770643,1.258712638,244.1986117,31.97249867,22.39388539,908.0602645,1150.008477,53.98435943,1251.160464,1280.263661,65.96105671,1280.762538,1075.720204,71.99633889,1100.111849,0.041286765,0.026735549,4.00037028,3.86E-38,94.020443,105.8875648,117.6856369,23.81462176,0.1349,9.330365455,high
2024-05-08 10:00:00,350,3944.37886,3609.892598,2291.217481,1.795482775,1572.872689,68.64790016,2.41674702,26.25025551,72.44203027,1.30197808,22.40273784,30.92505518,25.00639494,194.4734791,1.430439423,80.80760586,41.55199271,0.178508283,759.8822777,1.251304334,237.3935261,31.24082942,22.29321813,1010.550882,1149.230151,53.99271075,1250.646863,1280.686876,65.85776097,1280.955705,1079.482999,72.09890526,1100.387761,0.042219095,0.026787793,3.99997953,3.86E-38,93.72566785,105.8875648,117.6856369,23.81462176,0.1349,9.330365455,high
2024-05-08 12:00:00,350,3908.683038,3600.533495,2294.852657,1.802348972,1582.912629,68.97665628,2.473018173,25.9829466,72.56725952,1.306685698,22.7092005,31.29400318,24.4669533,173.4371574,1.34760462,61.49610036,35.45728107,0.163974943,740.3778386,1.245633155,227.1097424,30.67484337,22.39267602,961.2806594,1148.800574,53.9964484,1248.933264,1280.255662,65.87371927,1279.656813,1081.501095,72.01419791,1100.264992,0.037370173,0.026747455,4.006442073,3.86E-38,95.20516772,105.8875648,117.6856369,23.81462176,0.1349,9.330365455,high
2024-05-08 13:00:00,350,3622.840889,3576.602825,2327.063858,1.816173457,1620.358696,69.63103698,2.429015236,25.34438975,86.54070011,1.316964452,27.77126396,32.09040824,24.19683394,195.263923,1.371297515,72.6299573,37.19578926,0.17150137,738.0013058,1.249887103,229.5174507,31.09987054,22.4580993,953.7868146,1150.88205,53.93731393,1249.248171,1280.373942,66.12969492,1280.335436,1081.578732,72.06264615,1100.597363,0.02915594,0.026317863,4.055403682,3.86E-38,94.34585943,105.8875648,117.6856369,23.81462176,0.1349,9.330365455,high
2024-05-08 19:00:00,370,3727.248587,3547.905782,2304.97728,1.834609188,1624.740351,70.48834559,2.59903052,25.54995331,85.19518825,1.335686493,28.54848958,33.50950936,24.96777067,168.5944471,1.483928784,75.54580314,44.80918822,0.186548124,687.6879236,1.266435392,225.0535145,32.72611119,22.43137345,859.5845413,1054.164447,53.9516968,1281.253828,1280.001177,66.08556901,1279.683035,1078.376431,72.07565217,1100.185709,0.040857386,0.027326056,6.795893908,3.86E-38,94.22827177,105.1700787,,26.12086366,0.1228,10.92594179,high
2024-05-08 20:00:00,376,4093.872761,3560.140655,2191.553893,1.81451764,1524.295526,69.55318466,2.465407579,25.69481789,94.63288096,1.350052775,32.71625443,34.57176205,24.76537987,177.7255319,1.437553688,74.09718263,41.69191778,0.16390554,702.8226696,1.259491562,225.2471294,32.04892772,22.52964497,806.0336005,1050.946819,54.10391503,1280.179569,1210.573785,65.99496017,1209.525354,1081.948525,72.05848621,1081.997634,0.04886116,0.027391365,6.715028877,3.86E-38,95.20652215,105.1700787,,26.12086366,0.1228,10.92594179,high
2024-05-08 23:00:00,374,4564.042776,3568.859887,2220.956562,1.805561755,1535.338984,69.12962688,2.725865501,26.93360314,58.79459,1.333989713,19.62712612,33.38253761,24.98118584,133.9110877,1.240350818,35.34699092,26.39586575,0.14882128,688.182471,1.258851505,220.1229493,31.98613137,22.55343496,843.8096134,1052.441002,54.02885173,1281.460709,1201.50072,65.99710507,1200.333769,1057.593201,71.99365987,1078.942233,0.059334294,0.028097413,6.406561566,3.86E-38,96.77974888,105.1700787,,26.12086366,0.1228,10.92594179,high
2024-05-09 0:00:00,379,4513.357954,3561.082685,2211.146216,1.806145184,1529.170069,69.15734734,2.839908543,27.09006618,61.43393235,1.336590349,20.62768022,33.57701424,25.37565711,140.1766703,1.247237329,37.8703283,27.01614199,0.156740669,708.323955,1.259956121,227.3327907,32.09446597,22.41132985,926.6580121,1053.173362,54.03624301,1278.976686,1200.426908,66.0278634,1200.166127,1001.633604,72.01939865,1080.201143,0.060158866,0.028341989,6.015441543,3.86E-38,96.69785422,105.1700787,,26.12086366,0.1228,10.92594179,high
2024-05-09 1:00:00,374,4545.88498,3559.798166,2200.556368,1.804503083,1520.128503,69.07928038,2.761841825,27.08701724,61.8846929,1.335614718,20.73393718,33.5041449,25.36605335,136.8979221,1.237553412,35.7526614,26.11629223,0.154282178,710.8665489,1.261091673,228.9390978,32.20563666,22.40533248,928.6550625,1051.432158,54.00775369,1278.672481,1200.557856,65.82956688,1198.145368,996.9921369,72.0512969,1080.332047,0.060294798,0.028476651,5.610745028,3.86E-38,96.54340093,105.1700787,,26.12086366,0.1228,10.92594179,high
2024-05-09 2:00:00,375,4487.652814,3549.105878,2217.726244,1.814706,1542.695795,69.56204804,2.742103722,26.86630026,63.19324167,1.333735672,21.08347694,33.36349961,24.81943837,141.7567564,1.24301105,37.74503189,26.62661932,0.152581783,704.4350631,1.265610138,229.9700045,32.64601899,22.05552205,1008.474405,1049.641948,53.98442923,1280.608637,1202.023672,65.8588856,1200.657998,1007.180235,71.95837345,1079.552812,0.055802164,0.028607998,5.383969431,3.86E-38,96.63158783,105.1700787,,26.12086366,0.1228,10.92594179,high
2024-05-09 3:00:00,375,4504.609246,3537.35262,2250.633914,1.820347319,1571.542332,69.82665292,2.785254972,26.93426174,64.08130542,1.334424306,21.41282551,33.41508942,24.56861036,142.2988017,1.259069397,39.92103944,28.05437499,0.158604261,688.9525973,1.275912415,231.7529374,33.63844454,22.27936136,999.2144162,1051.670685,54.07549106,1279.785627,1201.568947,66.34603481,1199.759635,1001.876036,72.02295686,1081.227517,0.050448931,0.028683197,5.097151051,3.86E-38,96.58235698,105.1700787,,26.12086366,0.1228,10.92594179,high
2024-05-09 4:00:00,376,4526.283617,3538.765698,2276.235209,1.803782723,1571.626349,69.04498896,2.282549944,26.72468038,61.73487486,1.328691994,20.36264155,32.98401689,24.69158292,134.6947137,1.240382413,35.52667533,26.37570128,0.165247591,711.9731576,1.269456996,235.0826715,33.01847394,22.40929067,922.7073968,1026.86332,54.02373827,1279.279978,1200.792705,66.15513857,1199.782671,1001.006029,72.03978396,1080.899308,0.045095698,0.028794434,4.472823671,3.86E-38,94.4848123,105.1700787,,26.12086366,0.1228,10.92594179,high
2024-05-09 5:00:00,373,4446.699732,3541.834605,2275.305258,1.806028004,1573.414114,69.15178118,2.544811202,22.76462143,62.50983302,1.332089652,20.77824981,33.23997011,24.13741131,137.889684,1.241407024,36.5011954,26.47130253,0.149876274,731.4489717,1.255554288,231.5886314,31.66162512,22.41819693,869.4746087,990.0917478,53.87405562,1281.032792,1201.417436,65.56894991,1199.215265,998.6031767,71.99850714,1080.412488,0.039742466,0.028849702,4.268430867,3.86E-38,94.7906011,94.84756098,121.994,26.9409953,0.1039,9.460234421,high
2024-05-09 6:00:00,362,4329.964528,3525.400888,2335.745703,1.818376317,1628.81802,69.73439008,2.605347165,26.75997299,63.1839903,1.3349309,21.13694496,33.45300741,24.03464464,135.6543748,1.240055905,35.70801716,26.32279071,0.160450823,714.4345779,1.265334294,233.0430195,32.61922459,22.73943038,904.9295205,1012.120519,54.05873088,1280.831305,1201.535608,66.05716298,1200.504091,1006.37119,71.97161417,1079.624724,0.03475171,0.02898138,4.135260036,3.86E-38,94.67912432,94.84756098,121.994,26.9409953,0.1039,9.460234421,high
2024-05-09 7:00:00,312,3515.140975,3520.108315,2367.981502,1.813481787,1645.851553,69.50440921,2.459503771,26.57717812,61.81609413,1.332009501,20.54392812,33.23394725,24.35522932,125.0857063,1.231931943,31.94209178,25.53616455,0.159175216,694.467652,1.268589086,228.7204191,32.93463972,22.6116614,871.9707588,1014.735265,54.05350472,1281.272323,1200.422834,65.93728119,1199.777414,999.1465356,71.79444052,1080.08122,0.03195273,0.028682526,3.796808517,3.86E-38,93.71012091,94.84756098,121.994,26.9409953,0.1039,9.460234421,high
2024-05-09 9:00:00,374,3635.831142,3529.385207,2536.844504,1.842761268,1797.657954,70.86196852,2.611821867,26.94011324,62.14525196,1.336042129,20.84108211,33.53608112,24.70480808,115.6819307,1.219071857,28.061823,24.25774089,0.150128863,714.2930894,1.261438377,230.2848003,32.23953917,22.46042372,875.325441,1018.278902,53.99098071,1281.999551,1200.849583,66.16379191,1199.834568,999.7490798,72.06275874,1080.796779,0.041961538,0.028586956,4.276110773,3.86E-38,95.15675089,94.84756098,121.994,26.9409953,0.1039,9.460234421,high
2024-05-09 10:00:00,376,3968.749896,3528.939862,2507.238578,1.833960482,1766.561984,70.45847171,2.818874843,27.00535848,63.39046395,1.340523251,21.47015038,33.86968488,24.71174027,120.2191496,1.232338789,30.65818887,25.50191793,0.172068298,743.9325107,1.262408721,240.5455589,32.33432541,22.64357252,867.9086681,1010.880604,54.01485609,1278.598068,1200.326855,66.05581836,1200.217607,1002.077753,72.01485478,1079.832955,0.047836489,0.02836941,4.288497642,3.86E-38,94.71615068,94.84756098,121.994,26.9409953,0.1039,9.460234421,high
2024-05-09 11:00:00,375,4248.961755,3537.758342,2476.459211,1.812736385,1720.378279,69.46927579,2.867417687,26.99106966,62.4213373,1.347892989,21.48137453,34.4135122,25.00630435,124.1978166,1.23478075,31.98682819,25.75474277,0.173694442,738.7230686,1.251586666,230.9903725,31.26887224,22.85116436,825.9609183,990.3305334,54.08981753,1279.652616,1199.571944,66.05641313,1199.034638,1001.582982,71.95009298,1079.480642,0.053711441,0.028036674,4.288147104,3.86E-38,94.42672659,94.84756098,121.994,26.9409953,0.1039,9.460234421,high
2024-05-09 12:00:00,375,4684.37288,3580.643518,2286.713479,1.763813026,1534.348408,67.09841099,2.682176395,26.9399776,64.39266954,1.347807466,22.1557374,34.40723541,24.50382022,133.1196137,1.251483341,36.34242103,27.3005758,0.149027398,758.0283811,1.226182477,217.5078039,28.69388658,22.25434407,898.07905,936.4470604,54.00296423,1279.645366,1201.147697,65.6444167,1199.093532,1000.710748,71.97694633,1080.622725,0.059586392,0.027935028,4.288321287,3.86E-38,95.00544339,94.84756098,121.994,26.9409953,0.1039,9.460234421,high
2024-05-09 13:00:00,374,4715.980305,3601.539058,2235.555339,1.790130017,1528.893137,68.38985868,2.568197953,26.75692157,64.1845718,1.346700871,22.03196214,34.32594707,24.53461868,127.6047091,1.242081336,33.71657726,26.42267476,0.124456363,705.6255417,1.22898434,204.5122147,28.98310826,23.72032155,886.2490321,984.0994166,54.02038511,1279.50657,1198.57441,65.96883912,1199.988806,996.6642911,71.95946883,1079.516132,0.063464001,0.027874692,4.276814339,3.86E-38,95.76030514,94.84756098,121.994,26.9409953,0.1039,9.460234421,high
2024-05-09 14:00:00,365,4593.599897,3569.741359,2256.530002,1.79925936,1553.147825,68.82903499,2.733875913,27.11982037,63.18058955,1.342751917,21.50336974,34.03477222,24.74894381,123.984864,1.234299599,31.87424304,25.70817277,0.137151416,709.4175877,1.239203566,213.0161212,30.02690163,23.31414624,860.7274437,941.9128577,53.91487256,1281.03847,1198.295019,66.03575412,1200.458261,996.6669821,72.02589755,1080.441227,0.06107647,0.0279543,4.184508759,3.86E-38,95.87454596,94.84756098,121.994,26.9409953,0.1039,9.460234421,high
2024-05-09 15:00:00,366,4588.658201,3567.87485,2228.863778,1.798849356,1533.667947,68.80940694,2.667965189,27.25670208,62.83857788,1.342439327,21.37243738,34.01165033,25.0248818,125.2093342,1.239661661,32.820486,26.21249144,0.14421041,696.7676269,1.236867095,207.5655085,29.78977503,22.99474076,862.3644099,961.894809,53.96748858,1280.466297,1200.134864,65.9354351,1199.429236,1003.864686,72.04902048,1080.582327,0.058234007,0.028111719,4.16608293,3.86E-38,95.3667339,94.84756098,121.994,26.9409953,0.1039,9.460234421,high
2024-05-09 16:00:00,365,4600.265474,3557.581646,2297.448293,1.796297799,1578.049579,68.68705526,2.374855343,26.81103221,63.64833435,1.335202488,21.30521298,33.47332369,24.61675354,122.6300133,1.235867042,31.70050497,25.85052722,0.134095695,723.7614653,1.231106364,211.3475955,29.20127771,22.6525643,1040.228986,1030.254186,54.05126282,1281.655451,1199.747621,66.22304631,1199.475998,1000.42537,72.07788237,1080.200997,0.055391543,0.028326932,4.174818199,3.86E-38,94.77220209,94.84756098,121.994,26.9409953,0.1039,9.460234421,high
2024-05-09 17:00:00,365,4583.597477,3548.450429,2339.523158,1.795263591,1605.787029,68.63736414,2.477582422,27.12703382,65.22630205,1.339666131,22.05043494,33.80604794,24.74495262,120.708627,1.238232441,31.41107902,26.02223204,0.13061386,751.4896339,1.227551164,216.694545,28.83533388,22.76954759,1036.4934,1023.573514,53.99976642,1279.688721,1200.242024,65.91321572,1199.794827,1000.720694,71.99190153,1080.275963,0.05254908,0.028368432,4.167175384,3.86E-38,95.45773233,106.636019,,25.52623196,0.1018,8.316355819,high
2024-05-09 18:00:00,375,4600.786831,3542.164057,2347.181886,1.792596228,1608.029412,68.50893923,2.059751517,26.92594966,65.49679978,1.333392883,21.8351917,33.33779936,24.81248782,118.3054537,1.233541613,30.26587334,25.58282175,0.135436677,750.2904512,1.229109248,217.5540028,28.99597115,22.70815258,953.194351,1015.784161,54.11191517,1281.935271,1199.629946,66.05529176,1200.659153,1004.630763,71.99230138,1080.379599,0.049706617,0.028545086,4.288831396,3.86E-38,93.99852691,106.636019,,25.52623196,0.1018,8.316355819,high
2024-05-09 19:00:00,376,4730.393778,3551.281748,2378.353868,1.77394074,1607.765826,67.59994163,2.240998592,26.83587358,61.97763323,1.330967038,20.54902246,33.15554563,24.47557324,114.5576631,1.230490897,29.01445979,25.32738449,0.13149666,784.3644964,1.223535432,222.9119107,28.41942895,22.59962108,976.7025288,985.6135823,53.98576843,1280.413057,1200.130181,66.07045888,1199.228908,1002.298386,72.12969367,1079.666462,0.046864154,0.028590663,4.298386099,3.86E-38,94.71225926,106.636019,,25.52623196,0.1018,8.316355819,high
2024-05-10 2:00:00,363,3583.311667,3484.131497,2389.240293,1.84803359,1698.794102,71.10185222,1.930497645,26.58914196,54.63164937,1.324386717,17.84149718,32.65780437,24.15455421,108.7030635,1.231943512,27.7603415,25.53777291,0.164850468,697.600975,1.282922449,239.3093181,34.30461348,20.57064105,775.4985995,1051.944288,54.04259656,1280.395987,1195.756651,66.17919942,1200.98851,1004.107967,71.98685861,1081.160215,0.043450105,0.029139246,4.769477995,3.86E-38,89.46580899,106.636019,,25.52623196,0.1018,8.316355819,high
2024-05-10 3:00:00,349,3685.21381,3500.733845,2348.770208,1.830098736,1650.720259,70.28019403,2.177015738,26.43679155,56.14275091,1.321953074,18.23093582,32.47246622,24.500882,110.6325205,1.246215112,29.68923589,26.835903,0.160888379,702.7217914,1.270231917,232.5533332,33.09322922,20.76637482,771.8300113,1053.647693,54.01712372,1281.9905,1200.552866,65.65965702,1200.884672,999.1894661,72.01437982,1079.50706,0.043744467,0.029190764,3.998857308,3.86E-38,90.98325854,106.636019,,25.52623196,0.1018,8.316355819,high
2024-05-10 4:00:00,349,3803.739047,3512.038056,2359.5375,1.819202728,1646.322431,69.77309882,2.284290127,27.05736838,56.49409964,1.329840261,18.6829743,33.07066475,24.41107476,123.6367837,1.307903945,39.81468071,32.20294116,0.15162168,697.417101,1.265699832,227.7396644,32.65472901,20.71299335,787.5993483,1052.29135,53.9750969,1279.886271,1200.257264,66.24366153,1200.412897,1004.017198,72.04157385,1081.292293,0.044038828,0.029230313,4.001470591,3.86E-38,93.04221338,106.636019,,25.52623196,0.1018,8.316355819,high
2024-05-10 5:00:00,359,3739.555373,3504.781767,2375.104869,1.826496443,1665.26237,70.11321445,2.23529751,27.04744456,56.08288388,1.332748092,18.66966729,33.28942094,24.73350105,108.5562067,1.271414988,31.51012835,29.02655621,0.138553962,694.5131206,1.270005201,229.6849881,33.07136774,20.57330271,809.5150983,1051.8597,53.96533072,1279.87629,1201.005654,65.86250764,1199.705846,999.4726449,71.98999847,1079.202065,0.044781588,0.029260848,4.100025228,3.86E-38,93.53430484,111.8575,129.6586387,27.73152639,0.1116,8.646394935,high
2024-05-10 9:00:00,359,3638.573047,3544.295674,2376.111859,1.825323455,1664.673076,70.05869986,2.381496056,26.80360011,55.06577922,1.326775458,18.08308517,32.83906162,24.28671681,117.7814446,1.265186561,33.65808346,28.57672834,0.15187465,700.0510081,1.268356612,230.4019416,32.91216481,20.64996217,755.9220167,1054.552383,53.97407473,1280.827375,1198.733838,66.24726866,1199.172137,999.3997629,71.91598867,1101.306584,0.05026098,0.028995276,4.093207255,3.86E-38,94.25486735,111.8575,129.6586387,27.73152639,0.1116,8.646394935,high
2024-05-10 10:00:00,361,3536.89365,3542.604052,2349.572883,1.823242341,1643.803658,69.96180752,2.456329286,26.91536701,55.85710494,1.330752008,18.51068622,33.13935843,24.68201581,120.5847455,1.271839499,35.15730129,29.15567897,0.157509335,680.2659632,1.26339394,220.61308,32.43041573,20.66868012,760.9308436,1052.534972,54.05728824,1280.084707,1202.380215,65.85754515,1200.169497,1002.237828,72.00854378,1101.284535,0.051631854,0.028747324,4.122370778,3.86E-38,94.18347422,111.8575,129.6586387,27.73152639,0.1116,8.646394935,high
2024-05-10 11:00:00,360,3523.902199,3536.743164,2386.954767,1.823669551,1670.431896,69.98171559,2.488624201,26.85333759,59.50662494,1.342223246,20.22967035,33.99566078,25.24396495,144.2153328,1.320410665,47.98189761,33.27100986,0.166754093,654.7665468,1.267490321,214.9490003,32.82834185,21.08356379,905.6698863,1053.277391,53.98178107,1280.293465,1201.16776,66.02911576,1200.004217,1001.544303,71.91727655,1100.835795,0.053002727,0.0286405,4.109830787,3.86E-38,93.62438293,111.8575,129.6586387,27.73152639,0.1116,8.646394935,high
2024-05-10 12:00:00,360,3654.014269,3547.152645,2356.634806,1.811453618,1635.710684,69.40874674,2.469775403,26.91698542,62.26846974,1.342292917,21.17178832,34.0008168,25.16434905,152.0103962,1.343879287,53.39757942,35.12758386,0.162538739,656.4278395,1.260679198,211.1418424,32.16527844,20.77461346,1050.60344,1050.963707,53.99345588,1281.129597,1201.725777,65.98982179,1199.679628,996.1613747,72.02560988,1100.635954,0.054379991,0.028513352,4.117190496,3.86E-38,93.66093341,111.8575,129.6586387,27.73152639,0.1116,8.646394935,high
2024-05-10 13:00:00,360,3744.549521,3549.63765,2361.837076,1.804077944,1631.062146,69.05904571,2.381636312,27.12797505,61.95876036,1.34000355,20.96133601,33.83110941,24.40246149,163.6805482,1.378633234,61.88734722,37.80983624,0.144984215,662.8679132,1.253923249,208.8065101,31.5004703,20.96384735,1049.620699,1049.354186,54.04502332,1281.416885,1203.628168,66.1138605,1199.512392,1002.571134,72.09116432,1100.833743,0.05586589,0.028445638,4.115924776,3.86E-38,94.02846034,111.8575,129.6586387,27.73152639,0.1116,8.646394935,high
2024-05-10 14:00:00,360,3838.346808,3556.19088,2350.348783,1.796719308,1614.860986,68.70729135,2.334543805,26.92406272,58.78373361,1.336826985,19.74820275,33.59467243,24.50586844,146.1683444,1.368724808,54.13999916,37.03948305,0.140361594,671.2491867,1.249371509,208.4128697,31.04850982,20.75462869,958.4826461,1041.896369,54.02968814,1280.221711,1196.983739,65.15582221,1189.609135,995.1345733,71.60597491,1098.283512,0.057390843,0.02846066,4.115335209,3.86E-38,94.32604207,111.8575,129.6586387,27.73152639,0.1116,8.646394935,high
2024-05-10 15:00:00,360,3756.900553,3541.212518,2337.083785,1.81085044,1621.474699,69.3802554,2.52260997,26.9792033,56.99525456,1.336989495,19.1542787,33.60679561,24.71888675,148.2718292,1.349969483,52.85599258,35.64803433,0.159859123,648.6537425,1.258958346,207.5472606,31.99661807,21.36102752,787.951676,1050.626655,53.90671289,1280.731422,1202.877033,66.05814777,1199.245311,999.8170397,72.04198109,1100.698424,0.058915795,0.028534872,4.115360773,3.86E-38,94.14271017,111.8575,129.6586387,27.73152639,0.1116,8.646394935,high
2024-05-10 16:00:00,360,3699.088422,3522.91526,2367.48178,1.823475059,1656.589819,69.97265338,2.331301666,26.71810011,60.63669593,1.343321095,20.66307345,34.07684593,25.47144739,128.0689639,1.319950305,42.42756262,33.12868421,0.159491689,637.4667089,1.259396197,204.2416277,32.03957553,20.79970476,1003.605388,1053.930298,54.02054375,1281.255755,1199.118965,66.10939785,1201.064455,1002.03578,71.60217301,1099.813103,0.060133245,0.028647003,4.122228806,3.86E-38,93.5965252,111.8575,129.6586387,27.73152639,0.1116,8.646394935,high
2024-05-10 17:00:00,360,3727.501266,3527.262664,2362.338153,1.817220642,1646.081943,69.68019973,2.39178994,27.01685878,62.02674735,1.34353921,21.1467539,34.09295958,24.42392069,138.9963221,1.322015155,46.34188527,33.34036798,0.151810572,630.2159449,1.259125653,201.7512574,32.01303602,20.86164175,1047.797908,1051.180346,53.99730563,1281.602127,1201.549623,65.85729517,1200.772283,1001.181583,72.00858974,1100.4636,0.058549542,0.028676756,4.106185403,3.86E-38,94.17026379,117.6895522,,27.15249276,0.115,9.234895061,high
2024-05-10 18:00:00,360,3690.113464,3530.717203,2314.36803,1.816070685,1611.406723,69.62620903,2.526128592,27.36524294,62.98347523,1.356318933,22.0618756,35.02803793,24.62027898,134.4447095,1.300674866,42.40801306,31.54308803,0.158104476,640.3164533,1.260516194,205.8574001,32.14932227,21.23126814,1028.127178,1050.760587,53.95786687,1279.901778,1203.350748,66.10761127,1199.644201,1006.171744,71.7568567,1098.071257,0.056292416,0.028804969,4.113133928,3.86E-38,94.28626399,117.6895522,,27.15249276,0.115,9.234895061,high
2024-05-10 19:00:00,360,3723.846541,3524.03251,2322.534364,1.821413163,1622.904842,69.876462,2.337170057,26.55023094,63.52420933,1.345058946,21.72851163,34.20508788,24.1087546,158.4957481,1.380915478,60.12143141,37.93252003,0.151225148,652.0976708,1.264861745,212.4097041,32.57329593,21.22423643,1055.903139,1052.165871,54.05483025,1279.881797,1200.807474,65.95719603,1199.983117,999.8654326,72.02789907,1099.960223,0.054035289,0.028948718,4.11356759,3.86E-38,93.80915557,117.6895522,,27.15249276,0.115,9.234895061,high
2024-05-10 20:00:00,360,3663.899247,3510.485458,2346.934207,1.827749216,1646.875646,70.17135976,2.34416715,26.21025909,65.75315591,1.335177015,22.00851401,33.47141852,24.36991228,138.9997144,1.361265622,50.54426765,36.36285719,0.155400481,673.0217601,1.266506649,220.3003599,32.73302186,21.97939494,1045.433838,1048.666837,53.90248803,1279.207585,1183.931391,65.52591135,1192.413139,996.2599427,71.69215979,1099.576465,0.051778163,0.028959098,4.111482138,3.86E-38,93.86471136,117.6895522,,27.15249276,0.115,9.234895061,high
2024-05-10 21:00:00,360,3684.058233,3512.285009,2344.906515,1.819393191,1636.323017,69.78201505,2.412527562,26.59138646,65.33805531,1.339045247,22.05806179,33.75989947,24.56749936,144.0639068,1.427807489,59.32839886,41.18200054,0.156106383,666.904288,1.26623506,218.1222398,32.70667826,22.3944798,1041.846317,1050.79397,54.02318797,1280.653855,1200.754648,66.07048397,1199.704848,1000.543943,71.5462018,1097.720142,0.049521036,0.028935494,4.109030076,3.86E-38,94.03242872,117.6895522,,27.15249276,0.115,9.234895061,high
2024-05-10 23:00:00,360,3739.755597,3515.761715,2382.525861,1.819626093,1662.834259,69.79291543,2.538127567,26.68683008,63.30128695,1.343249144,21.56771653,34.07152931,24.75871382,132.7339906,1.308698575,42.75501655,32.21105338,0.155843795,690.4739536,1.26286503,223.567517,32.37884873,21.77608262,961.8897493,1052.462133,53.63000246,1274.900435,1194.705211,65.62397151,1200.051443,998.504207,71.20777874,1093.51132,0.045006783,0.029137515,4.125384069,3.86E-38,94.14612884,117.6895522,,27.15249276,0.115,9.234895061,high
2024-05-11 0:00:00,360,3733.106948,3510.629898,2405.919643,1.820699602,1680.369398,69.84312226,2.447058647,27.0114863,61.78403511,1.344520413,21.10875231,34.16538314,25.18225167,124.0603303,1.268355149,35.69225079,28.77007557,0.154125004,661.4892538,1.267203628,216.9722851,32.80057595,21.56342209,1011.38717,1051.62624,53.96304418,1280.230048,1199.752123,66.15253336,1200.209049,1001.000806,72.03374702,1100.96314,0.043453213,0.029267461,4.107758941,3.86E-38,93.49997014,117.6895522,,27.15249276,0.115,9.234895061,high
2024-05-11 1:00:00,360,3663.023222,3504.501558,2407.165208,1.822797348,1683.596884,69.94106087,2.459936242,26.94528302,62.38515558,1.342877718,21.23844886,34.04407452,24.90442998,127.2053786,1.279335269,37.8224336,29.73336035,0.15284529,662.5986782,1.273503401,221.3597793,33.40782083,21.66359007,1021.321158,1051.94965,53.94428901,1280.751229,1197.909686,66.05169805,1199.737166,997.9903435,71.94077182,1100.641644,0.046065171,0.029274845,4.110105047,3.86E-38,94.05095096,117.6895522,,27.15249276,0.115,9.234895061,high
