Repository: praisegee/new

File: n_rtg_ccg - n_rtg_ccg.csv.csv (part 18 of 19)
Date,Tonnes Milled (wet),SAG Mill Power,Ball Mill Power,Cyclone Feed Slurry Mass Flow,Cyclone Feed Slurry Density,Cyclone Feed Slurry Solids Mass Flow,Cyclone Feed Slurry Percentage Solids,Feed Grade,First Concentrate Grade,First Conc Slurry Mass Flow,First Conc Slurry Density,First Conc Slurry Solids Mass Flow,First Conc Slurry Percentage Solids,Combined Conc Grade,Combined Conc Slurry Mass Flow,Combined Conc Slurry Density,Combined Conc Slurry Solids Mass Flow,Combined Conc Slurry Percentage Solids,Tails Grade,Tails Slurry Mass Flow,Tails Slurry Density,Tails Slurry Solids Mass Flow,Tails Slurry Percentage Solids,Cell 1 Level,Cell 1 Air Flow Rate,Cell 2 Air Flow Rate,Cell 3 Level,Cell 3 Air Flow Rate,Cell 4 Air Flow Rate,Cell 5 Level,Cell 5 Air Flow Rate,Cell 6 Air Flow Rate,Cell 7 Level,Cell 7 Air Flow Rate,Rougher 1 Collector Volume Flow Rate,Rougher 2 Collector Volume Flow Rate,Rougher Depressant Volume Flow Rate,Rougher Frother Volume Flow Rate,Recovery,Rougher Feed P80,Rougher Tail P80,Rougher First Conc Grade,Rougher Tail Grade,Mass Pull,rtg_ccg
2024-05-19 6:00:00,385,4825.493073,3299.904603,2515.877208,1.80897626,1743.291734,69.29160645,2.035143121,27.21714102,48.14993008,1.308235759,15.12625446,31.41490431,25.29758418,111.6256649,1.308760282,36.11201305,32.35099481,0.132768165,623.2476687,1.291652167,218.9101101,35.1240961,22.58407278,1090.349689,1080.917364,60.00129961,1279.718538,1180.121105,66.17581574,1250.177337,987.9976074,72.00630113,1079.689184,0.051742623,4.72E-05,4.56488364,3.86E-38,95.60590564,138.1879195,133.9490637,27.67723827,0.1074,10.16614792,high
2024-05-19 7:00:00,386,4826.257786,3289.171342,2613.018775,1.809568492,1811.33518,69.31963892,1.992613037,27.37466798,46.04492632,1.301867616,14.23541787,30.91636584,25.05758876,112.2996514,1.300747349,35.63914037,31.73575334,0.131353092,626.5314343,1.299042896,224.3563618,35.80927461,22.44125695,1043.394385,1081.837429,59.9843704,1281.360741,1179.458816,66.01960092,1249.140916,993.708557,71.98508454,1081.220849,0.047930329,4.69E-05,4.567095043,3.86E-38,95.56825176,138.1879195,133.9490637,27.67723827,0.1074,10.16614792,high
2024-05-19 8:00:00,374,4779.586309,3318.127813,2486.986965,1.813336797,1728.395695,69.49757757,1.928302885,27.22416659,45.25916669,1.291724959,13.6285241,30.11218523,24.94141266,110.2694398,1.289704706,33.99612883,30.83005491,0.133538305,652.836536,1.295990324,231.9347023,35.52722458,22.65293869,1100.880296,1082.92186,59.89046558,1281.259405,1180.237114,66.44982073,1249.252994,989.9728145,71.96138055,1080.097893,0.044229064,4.01E-05,4.408546492,3.86E-38,95.49679503,138.1879195,133.9490637,27.67723827,0.1074,10.16614792,high
2024-05-19 9:00:00,384,4683.676395,3361.147545,2615.056663,1.816311001,1821.060019,69.63749754,2.021979988,27.57188173,46.8823332,1.311454341,14.84530647,31.6650334,25.4425555,111.9752909,1.296075534,35.06922907,31.31872111,0.133000703,658.150684,1.290248755,230.3073402,34.993102,22.41553193,1095.744599,1084.062266,60.13189907,1280.976226,1179.78587,65.47300554,1249.657251,991.9290166,72.05337625,1080.179069,0.046780269,3.10E-05,4.382973302,3.86E-38,96.23024417,138.1879195,133.9490637,27.67723827,0.1074,10.16614792,high
2024-05-19 10:00:00,385,4641.128631,3333.860451,2595.742797,1.83694153,1832.479664,70.59557925,2.22211246,26.91498303,74.68451607,1.305647906,23.31120138,31.2128974,25.63428833,137.801531,1.291638263,42.39422005,30.76469452,0.140267964,629.1993039,1.293429311,222.0417056,35.28956632,22.36115449,1096.233922,1074.722622,60.01117827,1280.782956,1179.166105,66.20910047,1248.011429,988.3681006,71.86977834,1079.130382,0.05294085,2.20E-05,4.470038489,3.86E-38,96.25668715,138.1879195,133.9490637,27.67723827,0.1074,10.16614792,high
2024-05-19 11:00:00,385,4353.17558,3298.451501,2671.833164,1.843699463,1894.456772,70.90475549,2.265593901,26.48887175,86.71295394,1.306118061,27.09750069,31.24965701,25.27363772,150.05462,1.338627994,51.78742687,34.51238415,0.158402362,643.5081765,1.297162553,229.3185958,35.63569263,22.28677037,1005.482082,1081.411531,59.98245898,1278.99489,1179.595524,66.600983,1249.545664,989.0465408,72.06183838,1080.265247,0.058395462,1.29E-05,4.258032837,3.86E-38,95.52191513,138.1879195,133.9490637,27.67723827,0.1074,10.16614792,high
2024-05-19 12:00:00,385,3948.531904,3323.299687,2585.62148,1.823673403,1809.46691,69.98189503,2.191519199,26.45422328,88.05678897,1.307546207,27.6156272,31.36115627,25.40853527,169.5065697,1.510822194,78.85553335,46.52063545,0.181011207,661.1145413,1.299651761,237.1112009,35.86537372,22.61712187,1035.149279,1081.310351,60.2482301,1279.471167,1179.802049,66.07559468,1248.719487,993.8039436,71.45807987,1077.200865,0.059702254,7.42E-06,3.442489042,3.86E-38,94.40969134,138.1879195,133.9490637,27.67723827,0.1074,10.16614792,high
2024-05-19 13:00:00,385,3750.366979,3344.399007,2529.837314,1.820334519,1766.485578,69.82605436,2.199897379,26.38706946,89.69312783,1.319445681,28.95365601,32.28079644,25.42439322,160.2214364,1.410888195,63.87736268,39.86817502,0.166789778,647.8024247,1.278218597,219.3355963,33.85840928,22.6764275,1010.734512,1056.807218,60.01225104,1279.629689,1180.560828,66.15223551,1250.250772,988.4720947,72.02112848,1079.844051,0.060332199,0.020458805,3.145063081,3.86E-38,94.80325848,138.1879195,133.9490637,27.67723827,0.1074,10.16614792,high
2024-05-19 14:00:00,385,3771.980612,3425.204133,2512.15262,1.796431228,1725.684607,68.69346207,2.185656028,25.94786327,86.82833675,1.321523103,28.16680864,32.43965011,24.24042189,154.7461887,1.392183551,59.62130875,38.52845053,0.156767183,637.6027802,1.255200722,201.652888,31.62672659,22.12385894,1016.418537,1019.906684,59.78486,1279.91218,1168.235684,65.25635698,1245.116125,990.6915457,71.9202243,1080.11762,0.060962144,0.028731902,3.14127224,3.86E-38,95.05120926,138.1879195,133.9490637,27.67723827,0.1074,10.16614792,high
2024-05-19 15:00:00,385,3932.678153,3443.710007,2553.277355,1.818359858,1780.492697,69.73361878,2.211457779,25.70392105,89.26895795,1.327873033,29.38923955,32.92212682,24.29646133,156.3081387,1.398380029,60.87271641,38.9440479,0.15984769,619.2834535,1.273312273,206.7755629,33.38948615,22.61704669,1074.209134,1025.57054,60.07916787,1280.363189,1169.482994,66.07031809,1248.762147,988.1506454,71.90938383,1080.247084,0.061592089,0.02896294,3.149817506,3.86E-38,95.14755841,138.1879195,133.9490637,27.67723827,0.1074,10.16614792,high
2024-05-19 17:00:00,363,3571.462766,3411.405301,2744.771953,1.836009562,1936.512451,70.55276301,1.998776333,25.34873553,63.10596161,1.331744315,20.96002338,33.21401473,24.15135749,143.7433951,1.614693432,75.56181643,52.56715716,0.181071239,618.0051105,1.294919309,218.9465438,35.42795037,22.5703048,999.0621439,1073.695777,59.84457536,1279.246724,1179.177927,65.91704514,1249.340497,995.8182973,69.89721714,1081.190777,0.041677824,0.029070939,3.826020992,3.86E-38,91.70200776,141.84,,27.67723827,0.12,10.1359291,high
2024-05-19 18:00:00,385,3425.101833,3374.960014,2807.27148,1.85346667,2002.921455,71.34762236,2.012627219,25.98459947,60.81927573,1.330527746,20.14484669,33.12247055,24.25832065,131.8655117,1.529313035,62.88902066,47.69178829,0.189248651,590.6554164,1.289273791,206.1501477,34.9019313,22.17115991,998.0097341,1082.090777,60.03848824,1277.654295,1178.391923,65.73463095,1250.192326,993.1416042,69.98894438,1080.107742,0.045365705,0.029027035,3.453373288,3.86E-38,91.3159256,141.84,,27.67723827,0.12,10.1359291,high
2024-05-19 19:00:00,389,3622.001547,3372.319712,2821.218048,1.849850474,2008.261533,71.18420125,1.752985248,26.66018299,60.45709893,1.328670874,19.94021537,32.9824218,24.57658357,128.810687,1.505910007,59.58646457,46.25894479,0.168375752,613.7290857,1.27878186,208.1278875,33.91201302,22.39028967,1009.835518,1081.552367,60.01922397,1279.933539,1178.267851,66.18480638,1250.603815,996.2489233,70.11003887,1080.734367,0.049560579,0.029126497,3.201219586,3.86E-38,90.71875655,141.84,,27.67723827,0.12,10.1359291,high
2024-05-19 20:00:00,385,3778.006107,3382.504026,2819.541706,1.84466025,2000.423328,70.9485277,2.195094503,27.0051239,64.72418818,1.337410776,21.77205781,33.63820918,25.61765185,140.7438759,1.528298686,67.02421271,47.62140611,0.155426844,626.8576381,1.282180304,214.6011497,34.23443166,22.48390034,1051.38198,1081.612829,59.95384272,1280.05378,1179.154728,65.9152015,1249.338354,996.2917192,71.2614605,1080.096085,0.053755453,0.02913759,3.155432782,3.86E-38,94.31673117,141.84,,27.67723827,0.12,10.1359291,high
2024-05-19 21:00:00,385,3900.220528,3384.454801,2811.610159,1.83923652,1987.831722,70.70083011,2.173490741,26.84689704,62.98161994,1.343566535,21.47356941,34.09497791,25.16056651,135.8528068,1.512143385,63.34254279,46.62586241,0.163499666,624.5572787,1.284142307,214.9713326,34.41979462,22.41938694,1025.940891,1082.834433,60.06641809,1280.640937,1176.862119,65.95399671,1249.353913,987.4766723,72.00680782,1079.442444,0.057908984,0.029433938,3.153914897,3.86E-38,93.99090179,141.84,,27.67723827,0.12,10.1359291,high
2024-05-19 22:00:00,385,3897.26416,3373.964469,2812.191418,1.846108181,1997.061072,71.01440745,2.147497179,26.94390706,62.77918763,1.339260735,21.20424875,33.7759209,25.11718352,136.5105568,1.511423356,63.60767923,46.59542877,0.153935029,627.4509248,1.286123445,217.1381234,34.60639149,22.49515028,1058.453486,1081.19174,59.94607687,1279.51196,1179.003305,66.04881669,1248.586065,994.0055597,72.00378989,1079.452458,0.061592303,0.029422187,3.144634914,3.86E-38,94.13713284,141.84,,27.67723827,0.12,10.1359291,high
2024-05-19 23:00:00,385,3739.384776,3358.916738,2901.822576,1.857597995,2075.776538,71.53354429,2.27046921,27.07810783,64.16695713,1.344960207,21.94369438,34.19781046,25.52492117,142.4152203,1.534846502,68.38103035,48.0152544,0.157976405,606.8028068,1.303094404,219.5508614,36.18158303,22.38249352,1068.0708,1082.145093,59.95911599,1282.632392,1179.067656,65.86055324,1250.834894,992.2036673,72.00978985,1078.993291,0.065142972,0.029407795,3.147788257,3.86E-38,94.79980089,141.84,,27.67723827,0.12,10.1359291,high
2024-05-20 0:00:00,385,3651.049037,3350.843037,2844.599839,1.846250901,2020.26028,71.02089553,2.366613027,26.87792355,66.35365123,1.348161505,22.84769493,34.43321431,25.21985834,147.9241951,1.552174687,72.52973188,49.0316894,0.173111203,624.1963482,1.306846906,227.9836929,36.52435544,23.11541886,1081.955381,1084.546776,60.12071829,1281.553327,1186.607719,66.08610225,1252.027394,997.1941589,72.07860166,1082.088466,0.068693641,0.029453619,3.134984452,3.86E-38,94.77961147,141.84,,27.67723827,0.12,10.1359291,high
2024-05-20 1:00:00,385,3571.160278,3357.66913,2818.706794,1.820091191,1967.870983,69.81467484,2.357401223,26.51797158,70.4839197,1.35253338,24.49520264,34.75289506,25.81164559,147.927223,1.527209218,70.26775871,47.50157359,0.160659738,690.3211051,1.273108192,230.3594813,33.36990273,23.18527739,1010.436986,1081.822352,59.87300421,1293.001517,1206.88612,65.80163491,1252.152106,986.2100377,71.98322624,1082.296184,0.071618896,0.029428002,3.145807427,3.86E-38,94.83246647,141.84,,27.67723827,0.12,10.1359291,high
2024-05-20 2:00:00,385,3744.687173,3391.583387,2614.10895,1.831867184,1839.337452,70.36192779,2.329685369,26.57290356,65.3757083,1.34922598,22.56196877,34.51124179,25.31701404,141.1663355,1.543023321,68.42318813,48.46990459,0.153429215,611.0199763,1.280419184,208.1596188,34.06756355,21.99649125,1036.22627,1081.856071,59.83020952,1271.034144,1176.890903,65.09339725,1244.31981,983.2470806,71.96472775,1080.262914,0.071814863,0.029522072,3.127339025,3.86E-38,94.73029553,141.84,,27.67723827,0.12,10.1359291,high
2024-05-20 3:00:00,385,3867.702938,3371.166202,2696.518442,1.83608325,1902.559596,70.55614995,2.352468917,26.7993565,67.3951633,1.350355498,23.31461708,34.59390249,25.85294887,143.0523789,1.552278287,70.08863941,48.99508835,0.170361247,617.2476566,1.299406891,221.2389567,35.84281842,22.53993228,1052.987824,1084.05951,60.96781014,1281.191529,1179.05025,65.95055959,1250.659048,991.1834815,71.06125498,1079.662376,0.071692294,0.029574712,3.137122684,3.86E-38,94.20354465,141.84,,27.67723827,0.12,10.1359291,high
2024-05-20 4:00:00,385,3965.175028,3365.975016,2600.741825,1.840488192,1840.236088,70.75812258,2.380250713,26.86810522,69.07683747,1.348828891,23.81917801,34.48214898,25.72137234,147.4143171,1.543541434,71.48354311,48.49158786,0.160384473,614.0333568,1.299843213,220.3336061,35.88300271,22.53508879,1097.112856,1081.590901,60.82558102,1276.622908,1180.917109,65.96119998,1249.228798,995.8310908,70.95722314,1081.100796,0.071569725,0.029543079,3.157865664,3.86E-38,94.58013681,141.84,,27.67723827,0.12,10.1359291,high
2024-05-20 5:00:00,385,3863.694928,3360.979917,2646.998114,1.826663767,1856.101153,70.12098513,2.370369158,26.34912124,72.20887824,1.34685607,24.79461937,34.3373557,25.32615064,153.1467477,1.561229751,75.83458522,49.51759429,0.164982746,632.7640994,1.304870144,229.971998,36.34403377,22.91727215,1073.595669,1083.880822,61.12281581,1281.991216,1179.3901,66.42414021,1250.856888,995.0235237,71.17506104,1080.778326,0.071447156,0.029564349,3.155913467,3.86E-38,93.25168514,144.9667897,149.5849057,28.19834001,0.1333,7.620773137,high
2024-05-20 6:00:00,385,3818.74861,3346.684379,2706.48168,1.821052186,1890.737258,69.85959935,2.335423012,26.6185899,69.85644789,1.350612587,24.17920102,34.61269755,25.58295784,149.3970945,1.565462031,74.34045338,49.76030736,0.154099892,686.5685151,1.285885925,237.4432023,34.58405055,23.04806736,1059.417901,1082.03381,61.02154758,1278.996566,1180.978039,66.00395384,1250.563249,989.2900612,71.02405381,1080.443832,0.071324587,0.029550323,3.135602747,3.86E-38,93.59645407,144.9667897,149.5849057,28.19834001,0.1333,7.620773137,high
2024-05-20 7:00:00,386,3799.348563,3340.766996,2704.802642,1.825091101,1894.657258,70.0478929,2.349065199,26.60243931,68.62531091,1.347925532,23.61801868,34.41590044,25.66608016,143.4728151,1.560585342,70.97167983,49.46698774,0.158268377,678.8535043,1.283978001,233.5547507,34.40429329,23.30215707,1071.599335,1080.531022,60.94615155,1275.448005,1179.786222,65.9451445,1249.515261,987.2292757,70.92701753,1081.274865,0.071202018,0.029334991,3.157140231,3.86E-38,93.65134361,144.9667897,149.5849057,28.19834001,0.1333,7.620773137,high
2024-05-20 8:00:00,384,3631.744323,3403.95636,2657.656469,1.802648018,1833.54159,68.99091779,2.325697313,26.32217722,70.74323641,1.350286836,24.46929424,34.58888155,25.54065622,148.2718754,1.561889124,73.45360042,49.53980668,0.170245976,693.7091559,1.28659807,240.3772255,34.6510095,24.09943904,1070.780221,1083.696089,61.24939546,1275.054591,1181.32814,66.66550346,1250.590399,993.7534134,71.07306008,1080.680165,0.071079449,0.028892478,3.139875828,3.86E-38,92.99019223,144.9667897,149.5849057,28.19834001,0.1333,7.620773137,high
2024-05-20 10:00:00,385,3864.609924,3466.714024,2635.096897,1.806052674,1822.247321,69.15295308,2.072079794,26.57395404,62.75418633,1.339856045,21.22356317,33.82015514,25.14060175,139.8643395,1.561222594,69.32791228,49.56796887,0.15728481,696.9042736,1.270613207,230.8842335,33.12997815,23.08862264,1092.242538,1097.205571,61.45897952,1281.816737,1207.358583,66.14257633,1248.788523,997.8910999,71.07625703,1082.050704,0.068364987,0.026276289,3.157233471,3.86E-38,92.97872045,144.9667897,149.5849057,28.19834001,0.1333,7.620773137,high
2024-05-20 11:00:00,385,3878.323031,3448.390787,2671.839219,1.822095647,1867.838052,69.90832527,2.049125205,25.32310567,62.43909214,1.32382695,20.36465647,32.61523473,24.85567686,131.5010445,1.529745691,62.73547272,47.70720489,0.16955656,677.360611,1.291417481,237.768547,35.10221042,23.23023359,1072.162633,1099.459604,62.0520488,1280.538921,1218.34043,65.73182407,1250.49744,998.9349106,70.83810209,1078.736414,0.066014152,0.018752747,3.34935622,3.86E-38,92.56357609,144.9667897,149.5849057,28.19834001,0.1333,7.620773137,high
2024-05-20 12:00:00,385,4017.35085,3444.640527,2638.335549,1.808939779,1828.09951,69.28987904,1.973703917,26.92744936,58.26756452,1.329256772,19.2438267,33.02665361,25.45566973,138.4015291,1.585071046,70.55802134,50.98066605,0.170216172,668.1150515,1.286108052,231.2008384,34.60494385,23.02296779,1014.186061,1102.557632,62.02525957,1279.894059,1218.263455,66.13927535,1249.580379,1003.212427,71.14196766,1080.491483,0.063663318,0.018842739,3.298822558,3.86E-38,91.38547555,144.9667897,149.5849057,28.19834001,0.1333,7.620773137,high
2024-05-20 13:00:00,385,4079.899153,3441.460253,2665.707281,1.809822538,1848.179062,69.33165824,1.904257069,27.15351471,58.63773758,1.323514435,19.11089045,32.59145261,25.57275916,128.8128175,1.522447711,60.92976401,47.30101025,0.133615205,693.3156737,1.263344869,224.8119978,32.42563328,22.84647177,1096.760475,1101.828851,61.97899396,1279.220198,1220.096382,66.00795499,1250.505758,995.5699178,70.99243545,1079.705147,0.061312483,0.018896301,3.122988788,3.86E-38,93.20856042,144.9667897,149.5849057,28.19834001,0.1333,7.620773137,high
2024-05-20 14:00:00,385,3946.510135,3426.246178,2689.221756,1.824266198,1882.710807,70.0095038,2.131969886,27.18839627,61.00634838,1.338471277,20.56963243,33.71719989,25.73001111,145.23787,1.543274931,70.55029484,48.57568817,0.142333939,674.1419685,1.272579588,224.6183688,33.31914927,22.71341133,1101.534058,1100.949491,61.97221498,1280.522596,1219.975249,66.14085825,1250.283286,997.2856521,71.00978826,1081.355272,0.058961649,0.018877321,3.11419342,3.86E-38,94.29539258,144.9667897,149.5849057,28.19834001,0.1333,7.620773137,high
2024-05-20 15:00:00,358,3923.005737,3458.490759,2605.188029,1.787329495,1778.151225,68.25423752,2.29911095,26.18347429,66.45665238,1.339570906,22.46166596,33.79897295,25.6154612,130.4776927,1.412485961,52.22137825,40.02322327,0.164919889,685.0145609,1.267228969,224.7055362,32.80303063,24.51774766,1091.551218,1101.13606,61.95627347,1282.519242,1220.625973,66.22964339,1250.305209,1001.300906,70.98109047,1080.573119,0.056610814,0.018030198,2.952477607,3.86E-38,93.86732124,144.9667897,149.5849057,28.19834001,0.1333,7.620773137,high
2024-05-20 16:00:00,330,3725.798253,3452.073046,2711.072263,1.790827562,1855.012503,68.42357278,2.115732425,27.01387,61.66570065,1.329282484,20.36731378,33.0285938,26.10467245,139.5787341,1.58597666,71.18057357,50.99671812,0.14773012,700.8477954,1.247068605,215.9913977,30.81858845,22.90766836,1101.126646,1103.997702,62.00583207,1282.084898,1219.25652,65.99651114,1249.69609,996.8997223,71.05508528,1080.336486,0.05425998,0.017981716,2.699692035,3.86E-38,93.49958564,144.9667897,149.5849057,28.19834001,0.1333,7.620773137,high
2024-05-20 17:00:00,336,3546.167051,3447.443359,2498.082528,1.793647362,1712.675228,68.55959356,2.224098794,26.98103315,62.89733216,1.34883592,21.68867578,34.4826641,25.74899229,131.8331993,1.39486981,51.16397675,38.80962992,0.159546453,713.5457147,1.249371295,221.5451594,31.04848853,18.5351124,1101.049864,1100.938484,62.13444205,1279.447118,1219.179498,65.99594153,1251.131577,1001.35434,70.97767992,1080.856098,0.048350789,0.018217752,2.747752131,3.86E-38,93.76725975,132.5217993,,28.42265055,0.1486,9.387530696,high
2024-05-20 20:00:00,337,3397.499102,3449.373083,2538.064034,1.819231937,1770.920634,69.77446629,2.282605599,26.84705875,60.90155174,1.340526963,20.62733142,33.86996034,24.99702966,137.0588786,1.606691339,71.4239991,52.11190973,0.185735812,703.6475484,1.26661322,230.3978217,32.743356,22.95009907,1038.891677,1096.24147,64.13062154,1281.631943,1053.705564,66.0320545,1049.5472,927.031499,70.98687889,1014.541503,0.050661894,0.022004709,2.759696797,3.86E-38,93.38440616,132.5217993,,28.42265055,0.1486,9.387530696,high
2024-05-20 21:00:00,360,3459.650877,3439.970502,2480.810681,1.825013708,1737.666295,70.04429269,2.358845979,26.77315724,56.84866069,1.350231034,19.660996,34.58480069,24.70260137,132.1224057,1.601161732,68.46509256,51.81944138,0.175977644,727.9175132,1.266095843,237.9793101,32.69317,23.85055277,1008.231511,1102.637067,63.92064305,1279.299283,1195.339416,66.62375172,1049.992741,1035.872814,71.97959951,1025.72488,0.050049602,0.023414228,2.935414237,3.86E-38,94.02595664,132.5217993,,28.42265055,0.1486,9.387530696,high
2024-05-20 22:00:00,360,3504.179472,3425.733204,2455.593612,1.834102348,1730.334201,70.46500664,2.377104547,26.94875363,58.53854995,1.352062372,20.32373768,34.71855332,25.59773202,128.0073541,1.480853299,57.17584468,44.66606241,0.173180327,716.5941471,1.26695722,234.8759252,32.77670159,25.00028667,1077.54778,1101.1352,64.04782676,1281.741171,1206.602641,67.35209685,1082.52187,1058.478048,71.98061354,1049.346423,0.04943731,0.023513457,2.942559239,3.86E-38,93.97344887,132.5217993,,28.42265055,0.1486,9.387530696,high
2024-05-20 23:00:00,342,3507.814728,3437.866802,2429.66211,1.81097437,1685.848044,69.38611081,2.242742797,26.59343286,62.41547345,1.35746431,21.91468705,35.11098425,25.45599042,115.24721,1.313765352,37.43840257,32.48530057,0.182801793,665.938681,1.25598009,211.1267196,31.70362762,25.33724166,1098.146691,1101.192787,65.14126924,1196.685292,1203.722877,68.24817931,1081.553449,1079.428396,71.3646402,1059.31386,0.047266243,0.022926766,2.821648775,3.86E-38,92.88227286,132.5217993,,28.42265055,0.1486,9.387530696,high
2024-05-21 0:00:00,382,3470.633689,3449.303889,2433.67487,1.849794272,1732.330082,71.18165634,1.953544875,26.56934991,66.62612913,1.345518182,22.8120678,34.23892112,24.55681722,127.5961357,1.381576139,48.19630623,37.7725438,0.163054111,703.1602158,1.271107374,233.2914968,33.17757341,23.68321108,1083.189211,1100.112879,64.85108464,968.3404716,1149.054662,67.61042486,1095.646527,996.7585964,72.41728495,1057.604724,0.049297486,0.024882837,3.120388017,3.86E-38,92.54294196,132.5217993,,28.42265055,0.1486,9.387530696,high
2024-05-21 1:00:00,385,3582.749386,3429.59212,2420.949464,1.849510977,1722.961312,71.16882604,2.402025871,26.30247643,81.60858274,1.341006503,27.66982097,33.90552812,24.47279167,144.3302225,1.40368262,56.72725427,39.30379465,0.176911444,687.7724951,1.284200725,236.767779,34.42530498,22.94286646,1055.830168,1103.674713,64.92097962,1210.446287,1201.290846,66.73405435,1180.099807,1026.837723,72.54059947,1009.505505,0.062731961,0.025145975,3.34034674,3.86E-38,94.04285332,132.5217993,,28.42265055,0.1486,9.387530696,high
2024-05-21 2:00:00,386,3654.713613,3394.127981,2469.703196,1.857664214,1766.739662,71.53651762,2.244496721,25.79701364,92.22972668,1.338127837,31.07370076,33.69163271,24.06815206,166.0492582,1.537536936,79.71958412,48.00959968,0.179445546,679.7357611,1.292474728,239.2720282,35.20074151,23.27679915,1032.766233,1102.364398,64.95147411,1278.75632,1236.307239,68.10224892,1250.795656,1051.379849,72.43022863,1008.518601,0.063046129,0.025169664,3.460136969,3.86E-38,93.13257589,132.5217993,,28.42265055,0.1486,9.387530696,high
2024-05-21 5:00:00,385,3506.656113,3365.53776,2534.110064,1.849437671,1803.412235,71.16550543,2.295056945,25.45977774,89.39567826,1.329831482,29.56315337,33.07000287,23.68313774,161.0379585,1.544604994,78.01330294,48.44404614,0.172151359,699.0811501,1.28776007,243.0013543,34.76010678,23.34446355,947.7663376,1101.915143,64.9366986,1279.63544,1237.882143,68.07506968,1248.950977,1051.457455,72.4455164,999.7472661,0.061962009,0.025152513,3.456586518,3.86E-38,92.79086092,129.6210526,167.854251,24.58978045,0.1615,9.727395867,low
2024-05-21 6:00:00,385,3601.438629,3367.155333,2618.708468,1.848796865,1862.856682,71.13646686,2.391476366,25.49574919,91.73744713,1.331917278,30.48161646,33.22701625,23.90490209,165.8851329,1.541015467,80.00981315,48.23205778,0.171870264,687.7965088,1.288285878,239.4178993,34.80940893,23.64562705,953.1114464,1103.664129,65.06145626,1279.595416,1237.653967,67.85284462,1249.434441,1052.325385,72.52830952,999.9461025,0.061600636,0.025120235,3.486457021,3.86E-38,93.18075207,129.6210526,167.854251,24.58978045,0.1615,9.727395867,low
2024-05-21 9:00:00,378,3351.364095,3437.618024,2644.581705,1.87450021,1911.653315,72.28565904,2.610909961,24.60673821,109.1489562,1.369860961,39.29346502,35.99985414,23.52455384,183.1882095,1.389774068,69.96271514,38.19171295,0.197354893,643.3705604,1.305599225,234.2551109,36.41060461,22.72634472,950.3009474,1105.07659,64.96266716,1279.057128,1239.997729,68.21294112,1249.559934,1050.01864,72.43720091,1001.29332,0.057178302,0.024784034,4.91681729,3.86E-38,92.89862363,129.6210526,167.854251,24.58978045,0.1615,9.727395867,low
2024-05-21 10:00:00,350,3282.197787,3448.568659,2648.595758,1.859804178,1897.255112,71.63249077,2.496517193,24.82913371,101.3764714,1.350704537,35.09594432,34.61941795,23.66963336,168.627238,1.359399041,60.65973464,35.97267877,0.185433018,681.7059181,1.279606143,231.7143783,33.99037211,22.82008605,955.1646083,1100.819814,65.05527814,1280.593283,1234.348791,68.07601179,1249.812324,1051.35841,72.57559345,999.8522972,0.05985067,0.022883529,6.001404421,3.86E-38,92.93086873,129.6210526,167.854251,24.58978045,0.1615,9.727395867,low
2024-05-21 11:00:00,350,3246.183439,3446.302199,2614.685994,1.852909058,1864.858495,71.32246469,2.576540592,25.3124044,97.2972754,1.339305171,32.86626468,33.77922408,23.47524261,166.6501266,1.366184273,60.89182158,36.53871906,0.179001878,691.0868958,1.260133817,221.9209644,32.11187561,22.8617208,991.8524313,1102.904766,64.97924217,1280.405019,1235.630231,67.98148526,1250.06148,1051.075226,72.46544491,999.5595354,0.059610762,0.022838893,6.208469082,3.86E-38,93.54525718,129.6210526,167.854251,24.58978045,0.1615,9.727395867,low
2024-05-21 15:00:00,355,3180.653006,3419.417943,2596.880882,1.849759063,1848.461421,71.18006196,2.508425297,24.87272621,96.16764837,1.323007868,31.3053387,32.55287951,23.43526921,176.1739144,1.416304638,70.93243022,40.26273156,0.193766206,670.4309931,1.241078887,202.5813212,30.21658057,23.23154324,1027.011707,1099.78303,65.05358073,1280.852603,1238.866333,67.98290369,1249.714854,1051.892996,72.50902971,999.1558371,0.057662323,0.023086027,5.897897945,3.86E-38,92.22946891,129.6210526,167.854251,24.58978045,0.1615,9.727395867,low
2024-05-21 16:00:00,370,3343.246054,3407.77785,2641.174217,1.863052559,1895.775502,71.77775285,2.427094357,25.45411941,89.43746389,1.310206785,28.23382125,31.56822658,23.91645382,151.9080434,1.310858962,49.02147468,32.27049311,0.188982495,687.8345959,1.244799571,210.416971,30.59121658,23.04814928,999.3480858,1099.164778,65.00921597,1280.82966,1238.565184,68.17148326,1249.795641,1052.281005,72.54314632,1000.970935,0.057175213,0.02422136,6.463354078,3.86E-38,92.14897767,129.6210526,167.854251,24.58978045,0.1615,9.727395867,low
2024-05-21 17:00:00,370,3238.913963,3402.273862,2681.971153,1.854282284,1914.50883,71.38439309,2.458540856,24.83709379,96.3490691,1.316126586,30.85671,32.02595551,23.50529729,163.4027196,1.398448219,63.6369333,38.94484343,0.189241521,691.4724986,1.250810251,215.682192,31.19172382,23.02569287,966.7170052,1105.827481,64.92649899,1280.244518,1239.663695,67.86382011,1249.948005,1052.678234,72.56903118,999.3428635,0.056688103,0.024147799,6.637863097,3.86E-38,92.08970144,147.8311615,,24.41940357,0.1921,10.72945811,low
2024-05-21 18:00:00,382,3334.024806,3419.706764,2722.228754,1.844472107,1931.147982,70.93995973,2.521792327,25.0663965,102.0344887,1.327790733,33.58557338,32.91590304,23.45050976,177.3445212,1.458539108,76.3763301,43.06664203,0.194781427,694.8654668,1.252926016,218.1997917,31.40173201,22.97796706,983.3261114,1078.554303,65.17561238,1281.555672,1239.156042,68.28546374,1249.305394,1048.92397,72.53859999,1001.933894,0.055274919,0.024945748,6.850118684,3.86E-38,92.38698527,147.8311615,,24.41940357,0.1921,10.72945811,low
2024-05-21 19:00:00,385,3547.581322,3470.448262,2547.145077,1.803586531,1758.438029,69.03564486,2.510897302,25.81810444,94.10088762,1.319229433,30.36092865,32.26423195,23.86954746,169.2834253,1.446178197,71.60074556,42.29637098,0.178040151,736.3222796,1.235780406,218.5344322,29.67918238,28.93347227,964.4792553,960.5040375,64.82125508,1280.125704,1239.64047,68.00373558,1251.129603,1049.941117,72.5062844,1000.083813,0.051720117,0.025069452,6.753001474,3.86E-38,92.95129705,147.8311615,,24.41940357,0.1921,10.72945811,low
2024-05-22 2:00:00,385,3859.407661,3443.779886,2637.735318,1.826666788,1849.609689,70.12112538,2.644170286,23.85068526,116.940792,1.381496224,43.05715285,36.81961795,21.08098017,205.5214953,1.404565024,80.72371276,39.27750363,0.168951315,668.5989098,1.271020574,221.7690164,33.16921597,25.60916698,1088.254325,951.5107666,65.59235636,1284.400163,1248.558513,66.9413065,1244.331909,1039.248471,70.92694648,1011.823564,0.058910318,0.025128734,4.229795958,3.86E-38,94.0820973,147.8311615,,24.41940357,0.1921,10.72945811,low
2024-05-22 3:00:00,385,3852.749823,3411.040876,2691.241817,1.847606475,1913.001157,71.08247,2.723713533,24.8636333,101.8268764,1.367236884,36.46730641,35.81304631,21.81694537,177.4457288,1.294109909,54.63549147,30.78997271,0.148517688,638.3329555,1.290349206,223.4324136,35.0024876,23.35311921,1076.49191,900.992421,65.95429267,1287.323565,1244.077392,67.43279757,1248.412364,1038.148324,72.46774262,1018.474281,0.047476905,0.025190283,5.028023016,3.86E-38,95.14381309,147.8311615,,24.41940357,0.1921,10.72945811,low
2024-05-22 4:00:00,385,3825.174272,3403.686142,2629.543595,1.848099404,1869.732713,71.104838,2.670305948,21.86300804,94.06428225,1.349045761,32.45033385,34.49804014,23.04724624,180.5135863,1.333042261,61.5158523,34.07823951,0.174219436,651.2716656,1.297940208,232.5531037,35.70754203,23.22966503,1100.362525,900.8736943,66.03339282,1285.511056,1250.519547,68.08393902,1254.687993,1039.979113,72.50377646,1020.701415,0.038569577,0.025122809,5.098966583,3.86E-38,93.99372504,147.8311615,,24.41940357,0.1921,10.72945811,low
2024-05-22 5:00:00,385,3823.395096,3396.085344,2677.066636,1.853451086,1910.004577,71.34691949,2.683439189,25.54317082,89.17990351,1.346329717,30.5875055,34.29865283,23.63901566,175.0753468,1.409244998,69.6493013,39.78247226,0.193392209,667.8444025,1.300099942,239.8004473,35.9066343,23.30374536,1101.282283,900.7543116,66.10137015,1286.187775,1250.66779,68.15793668,1254.741273,1038.991798,72.56628041,1019.298087,0.040724331,0.025139801,5.054316184,3.86E-38,94.66173483,136,170.6369427,24.32735146,0.2376,11.23987391,low
2024-05-22 6:00:00,385,3912.724616,3430.783626,2624.29589,1.82008731,1832.138878,69.8144933,2.618632848,25.90373044,83.2012356,1.342234655,28.28551231,33.9965051,20.67049552,174.7450091,1.4586729,75.51258031,43.21301118,0.195854321,733.2005044,1.272613154,244.3198091,33.3223733,23.6934531,1057.327268,901.2105484,66.0364152,1283.838044,1251.502643,68.24492085,1255.597374,1042.226399,72.47839189,1020.139218,0.044085391,0.025204056,5.04393164,3.86E-38,94.31031395,136,170.6369427,24.32735146,0.2376,11.23987391,low
2024-05-22 9:00:00,386,3387.152517,3445.063803,2584.265697,1.869521093,1862.364289,72.06551136,2.450350885,25.85282218,67.15913621,1.319725336,21.69388512,32.30220986,23.12061016,166.1816223,1.468003859,73.08615759,43.97968715,0.193989865,658.7993547,1.280393552,224.4208666,34.06513152,22.50123101,1049.728933,923.302422,65.98232994,1284.030914,1248.930338,67.79978251,1254.514269,1037.065506,72.46059336,1018.738328,0.079540841,0.025187746,5.074853142,3.86E-38,93.66429803,136,170.6369427,24.32735146,0.2376,11.23987391,low
2024-05-22 10:00:00,385,3493.247005,3464.962912,2600.224257,1.874162604,1879.202068,72.27076907,2.717841051,25.41507633,77.54803221,1.313054643,24.6516997,31.78894293,23.29191847,177.9255939,1.481214952,79.69330524,44.79024264,0.206797844,653.1604336,1.295960808,232.0319186,35.52449087,22.75191255,1068.497329,956.051276,65.96178152,1286.326929,1250.009859,68.06335564,1254.541241,1011.977464,72.56068305,1020.295272,0.075063501,0.025107543,5.057386513,3.86E-38,93.16851313,136,170.6369427,24.32735146,0.2376,11.23987391,low
2024-05-22 13:00:00,385,3423.51799,3393.258638,2703.533807,1.902226207,1986.839577,73.4904654,2.354069403,25.90612443,66.83040371,1.305321487,20.84263883,31.18736036,23.82024697,170.9620083,1.43688456,71.73123447,41.95741216,0.214415766,732.2203053,1.263488639,237.5296601,32.43964397,22.71730433,1093.308405,947.8392077,66.18999096,1285.603419,1247.572688,68.62280379,1255.744703,994.6385701,72.66980013,1020.014441,0.076659923,0.025124995,5.022125563,3.86E-38,90.50388509,136,170.6369427,24.32735146,0.2376,11.23987391,low
2024-05-22 14:00:00,369,3543.17542,3414.008716,2689.697555,1.886927562,1958.908234,72.83005592,2.274682883,25.72694281,55.53661195,1.294383798,16.84104183,30.3242154,23.54098043,137.3587143,1.403299238,54.42437193,39.62207436,0.265106354,785.3625506,1.249179379,243.6929733,31.02936002,22.75875247,1091.757552,954.2292612,65.9944106,1285.13998,1247.303735,67.73278184,1253.570022,1019.182674,72.48792768,1039.634623,0.087363839,0.024644468,4.888517352,3.86E-38,88.01440743,136,170.6369427,24.32735146,0.2376,11.23987391,low
2024-05-22 18:00:00,390,3493.706553,3448.625632,2525.75995,1.876965132,1828.503998,72.3942114,1.997753424,25.71056893,87.87504057,1.300860385,27.0980846,30.83706638,23.91817965,173.0610906,1.351221739,61.62213471,35.60715727,0.203016658,640.2365658,1.263778456,207.871225,32.46787767,22.76690506,1089.748308,916.7421597,65.95921959,1300.170046,1271.424059,67.89455619,1264.494681,999.8065871,72.44871297,1019.763001,0.098022824,0.025525455,5.111332718,3.86E-38,88.98497069,141.4873469,,23.0640961,0.2466,10.45378318,low
2024-05-22 19:00:00,390,3424.93732,3504.018348,2251.233835,1.835609174,1587.893268,70.53435513,1.313557514,24.86161417,87.42076272,1.293391918,26.44060155,30.24521947,23.76577491,166.4102852,1.330134113,56.50130962,33.95301532,0.205997115,655.3749497,1.284562016,225.8381028,34.45937366,26.47281788,1062.434626,917.7284127,66.2688475,1301.438547,1266.838869,68.24266489,1264.535396,1002.36944,72.62415145,1020.973834,0.095581205,0.025479661,5.386055742,3.86E-38,81.77943781,141.4873469,,23.0640961,0.2466,10.45378318,low
2024-05-22 20:00:00,389,3457.828219,3528.3216,2324.415953,1.814895219,1617.11826,69.57094998,1.933367358,25.59586178,91.26579653,1.31044611,28.82795537,31.58681178,23.90762089,163.8892563,1.323781379,54.67814465,33.36286093,0.187203525,687.2065784,1.251757234,214.9981302,31.28580792,28.05303056,1082.249894,903.7949283,66.43587644,1299.543594,1267.573525,68.2439868,1265.03423,1001.004224,72.70229342,1021.59216,0.093139586,0.025421533,5.699589815,3.86E-38,89.05881992,141.4873469,,23.0640961,0.2466,10.45378318,low
2024-05-23 1:00:00,385,3659.948286,3621.974183,1590.475007,1.713826458,1026.432435,64.5362191,2.56776892,24.6779962,86.84621118,1.303967162,26.99290504,31.08126961,22.77352577,165.4667693,1.446579039,70.16500021,42.40428486,0.238316038,498.9893134,1.270439211,165.2313842,33.113211,24.04588746,1002.589842,902.6689983,65.89522317,1300.376574,1269.284718,68.10261599,1265.416185,996.9139789,69.69824901,1019.387507,0.077214891,0.025168828,6.926374237,3.86E-38,90.3259803,141.4873469,,23.0640961,0.2466,10.45378318,low
2024-05-23 16:00:00,380,3801.471276,3604.274124,2298.202116,1.809481287,1593.010571,69.31551234,2.461339431,25.92738029,89.69239352,1.31993301,28.98688264,32.3181058,23.85302955,150.5002877,1.279171349,44.53473433,29.59112903,0.156506212,686.1642841,1.247137798,211.5136336,30.82550906,22.99375652,946.4264261,1007.763104,66.04090467,1201.338819,1000.094115,68.31744352,1050.25961,1097.169121,70.01910014,1050.737236,0.088842244,0.024801808,4.951262617,3.86E-38,93.87077668,109.5408284,136.0069767,25.91512587,0.1849,12.24635834,low
2024-05-23 17:00:00,388,3838.114691,3580.189376,2644.749775,1.814065777,1838.945154,69.53191454,2.483326066,26.36022583,88.36569117,1.322954891,28.76201078,32.54884379,24.60626444,145.3708209,1.274518634,42.39789952,29.16534367,0.154678137,746.1481614,1.239623715,224.3626291,30.06944742,23.60164514,973.5651131,983.1759984,66.0292758,1200.708891,996.0525413,67.98293486,1051.356434,1100.949445,70.02266606,1049.916392,0.088268755,0.025295088,4.75106106,3.86E-38,93.92801673,108.7076923,,26.93178696,0.101,9.569725107,high
2024-05-23 18:00:00,390,4179.208815,3586.754266,2614.551935,1.808290383,1810.815621,69.25911845,2.401272851,26.2446446,94.48119132,1.328753216,31.16806052,32.98864047,24.48846276,158.066253,1.324773434,52.69238873,33.33563473,0.151141728,746.1627087,1.227734808,215.2999419,28.85428867,23.03790844,1060.572969,1013.337449,66.02567834,1198.959102,995.2074624,68.16302619,1050.309287,1099.6852,70.08392672,1051.127939,0.087772592,0.025442889,4.455117816,3.86E-38,93.82524132,108.7076923,,26.93178696,0.101,9.569725107,high
2024-05-23 19:00:00,390,4418.348523,3603.459319,2609.065924,1.790673941,1785.02246,68.41615015,2.465346806,25.87003409,97.38175585,1.338309112,32.82264668,33.70512925,24.05907439,162.307438,1.348869726,57.1294149,35.19827286,0.130858443,779.7102527,1.224857506,222.6591735,28.55665586,28.6453353,1056.286996,986.6000965,66.04206669,1200.744552,993.2899237,68.11002522,1050.681322,1103.449111,70.05781774,1050.030432,0.087222714,0.025525128,4.469084248,3.86E-38,95.69013695,108.7076923,,26.93178696,0.101,9.569725107,high
2024-05-23 21:00:00,390,4811.978682,3660.901518,2359.425998,1.762598707,1581.709409,67.03789016,2.50391809,26.18512183,95.94413596,1.340682393,32.50730425,33.88149148,24.81352861,153.1906384,1.30991178,49.11531664,32.06156534,0.131798921,763.4225175,1.224233337,217.5136274,28.49190617,24.58735708,1050.089846,961.2951098,65.9066438,1198.074028,997.2011934,67.46769692,1050.721488,1097.554896,69.97257669,1048.829845,0.085829111,0.025467089,4.462498607,3.86E-38,95.54804233,108.7076923,,26.93178696,0.101,9.569725107,high
2024-05-23 23:00:00,390,4827.409431,3654.168746,2375.893025,1.770592857,1602.178406,67.43478722,2.526205002,26.04846772,99.41829605,1.342237247,33.79893682,33.99669695,24.30209954,165.9941959,1.353746763,59.03623589,35.56524105,0.125779121,734.4657814,1.242072606,222.6669475,30.31685793,22.66016273,1097.915214,956.9602455,65.93256201,1202.201976,996.4826232,68.78711204,1049.91043,1099.299309,69.85379297,1050.467832,0.084427761,0.025496418,4.459762831,3.86E-38,95.67415215,108.7076923,,26.93178696,0.101,9.569725107,high
2024-05-24 0:00:00,390,4814.879089,3645.749778,2328.567722,1.77380117,1573.950386,67.59306895,2.634721279,26.43375739,99.54375762,1.345215277,34.06049717,34.21660784,24.63439912,167.0638319,1.341698177,57.86295718,34.63523883,0.131905052,722.8657919,1.246305043,222.2246088,30.74216698,22.11173438,1083.206711,950.586553,66.01842666,1200.311808,1000.11992,67.45382637,1050.307266,1098.410267,70.08972895,1050.189725,0.083727086,0.025449795,4.449466736,3.86E-38,95.74711508,108.7076923,,26.93178696,0.101,9.569725107,high
2024-05-24 1:00:00,390,4813.377638,3642.796628,2352.061324,1.777801576,1594.453628,67.78962825,2.538481393,26.17645998,98.79754534,1.343435843,33.67546325,34.08532381,24.61488721,156.2097245,1.316558163,50.89973641,32.58423031,0.131652727,729.1522427,1.248757209,225.9443102,30.98726123,21.93035784,1066.745215,976.7248886,66.00268267,1199.003253,1001.152376,67.79573707,1049.436499,1099.126595,69.98702784,1050.325519,0.083026411,0.02548159,4.457670052,3.86E-38,95.56012579,108.7076923,,26.93178696,0.101,9.569725107,high
2024-05-24 3:00:00,391,4839.935678,3640.877257,2422.024441,1.774389049,1637.821607,67.62200986,2.428252986,26.01669314,97.22962207,1.333183584,32.39895272,33.32210084,24.25312005,157.5828145,1.293026133,48.37613076,30.698862,0.127370243,739.240681,1.252095699,231.5257485,31.31940037,22.77967156,1044.312701,1002.223478,66.11295936,1197.840395,999.691395,67.22478893,1049.619056,1097.95931,70.08887078,1049.307352,0.084387613,0.025496568,4.466545665,3.86E-38,95.33784717,108.7076923,,26.93178696,0.101,9.569725107,high
2024-05-24 4:00:00,390,4842.896636,3634.57154,2391.916057,1.777936478,1621.62918,67.79624122,2.473744028,26.14134886,98.09144855,1.339777935,33.16898917,33.8143535,24.12404014,162.4196065,1.323383486,53.90620489,33.18946896,0.12859402,729.175011,1.256345783,231.4378011,31.73967807,22.39101982,1037.173554,970.3544287,65.97301158,1198.495339,1001.346222,67.88740488,1048.918091,1100.696741,69.99220903,1049.334949,0.090717443,0.025447773,4.452127108,3.86E-38,95.52993469,108.7076923,,26.93178696,0.101,9.569725107,high
2024-05-24 5:00:00,388,4828.465839,3634.123403,2358.303069,1.779424986,1600.560062,67.86914214,2.579040995,26.21301985,100.4330688,1.343476624,34.23596242,34.08833647,24.47579073,165.4835878,1.362375965,59.91156208,36.20392987,0.123519869,721.4404581,1.260498444,231.9256807,32.14758448,22.94239303,1082.944444,981.918877,65.82883288,1199.012538,1000.421754,68.16473527,1049.405018,1101.178934,69.81937469,1049.178759,0.097095326,0.025379438,4.445538103,3.86E-38,95.05785676,109.2046243,102.2310526,26.39997264,0.0904,8.520412907,high
2024-05-24 11:00:00,384,4204.076603,3659.659463,2692.682589,1.785357027,1835.291019,68.15846124,2.18785317,22.43602658,68.61337827,1.270191837,19.46034103,28.36231289,24.25541244,132.5824855,1.256829667,36.95699292,27.87471722,0.117931625,759.0265525,1.225350784,217.1406512,28.60778065,25.73598504,1054.663349,1103.118755,65.93578394,1198.54286,1003.358273,68.01793391,1050.764086,1098.896511,70.04560741,1050.390686,0.078858693,0.02502965,4.52002564,3.86E-38,94.62532797,109.2046243,102.2310526,26.39997264,0.0904,8.520412907,high
