Repository: praisegee/new

File: n_rtg_ccg - n_rtg_ccg.csv.csv (part 19 of 19)
Date,Tonnes Milled (wet),SAG Mill Power,Ball Mill Power,Cyclone Feed Slurry Mass Flow,Cyclone Feed Slurry Density,Cyclone Feed Slurry Solids Mass Flow,Cyclone Feed Slurry Percentage Solids,Feed Grade,First Concentrate Grade,First Conc Slurry Mass Flow,First Conc Slurry Density,First Conc Slurry Solids Mass Flow,First Conc Slurry Percentage Solids,Combined Conc Grade,Combined Conc Slurry Mass Flow,Combined Conc Slurry Density,Combined Conc Slurry Solids Mass Flow,Combined Conc Slurry Percentage Solids,Tails Grade,Tails Slurry Mass Flow,Tails Slurry Density,Tails Slurry Solids Mass Flow,Tails Slurry Percentage Solids,Cell 1 Level,Cell 1 Air Flow Rate,Cell 2 Air Flow Rate,Cell 3 Level,Cell 3 Air Flow Rate,Cell 4 Air Flow Rate,Cell 5 Level,Cell 5 Air Flow Rate,Cell 6 Air Flow Rate,Cell 7 Level,Cell 7 Air Flow Rate,Rougher 1 Collector Volume Flow Rate,Rougher 2 Collector Volume Flow Rate,Rougher Depressant Volume Flow Rate,Rougher Frother Volume Flow Rate,Recovery,Rougher Feed P80,Rougher Tail P80,Rougher First Conc Grade,Rougher Tail Grade,Mass Pull,rtg_ccg
2024-05-24 12:00:00,362,4699.020631,3688.610536,2337.018817,1.755289172,1558.132959,66.67181915,2.326791097,25.96417024,70.22854018,1.276837667,20.30214254,28.90867799,25.04376627,133.574084,1.285789608,40.54979494,30.35753173,0.102206778,732.8949079,1.214637614,201.4588434,27.48809431,26.84902369,1049.957613,1057.565688,65.85672538,1201.250405,999.5986944,67.738608,1050.537776,1102.803891,69.93632925,1050.081721,0.078901433,0.023690941,4.265750497,3.86E-38,95.42939305,109.2046243,102.2310526,26.39997264,0.0904,8.520412907,high
2024-05-24 13:00:00,360,4821.725282,3727.301722,2244.563382,1.732452645,1470.37386,65.50823521,1.982629678,23.38581789,71.87298213,1.279025053,20.90588462,29.08726478,25.35282012,132.8472031,1.27582996,39.16424451,29.48066922,0.108220954,708.2021886,1.216554561,196.1004247,27.68989249,23.66921038,1066.427566,1090.68595,66.00580191,1200.696456,999.4933725,68.16248787,1049.150747,1100.984775,69.97271237,1050.890579,0.078944173,0.023510431,4.23767042,3.86E-38,94.08154744,109.2046243,102.2310526,26.39997264,0.0904,8.520412907,high
2024-05-24 17:00:00,352,5015.531741,3726.456543,2040.497555,1.703559397,1305.741738,63.99134049,1.954128842,26.32309327,80.26306652,1.270255909,22.76871179,28.36760764,24.47772188,134.7477378,1.275872077,39.65122861,29.42626665,0.105211996,611.9090343,1.234641954,180.8993587,29.56311291,22.50099253,963.1255406,900.2270044,66.07050801,1200.359433,981.5875442,63.95176945,1007.098956,1051.929268,68.64593142,1037.388643,0.078152909,0.023046318,4.694337054,3.86E-38,94.66129379,102.9,,28.89388708,0.065,7.408483906,high
2024-05-24 18:00:00,338,5092.607553,3737.512961,1974.171503,1.656052124,1211.788824,61.38214548,1.7802182,26.26396365,78.61813689,1.262593075,21.80124776,27.73055764,24.08610268,139.4796444,1.279639745,41.58262995,29.81268709,0.095423635,634.3334245,1.219616864,177.6827991,28.01094697,22.68003855,1039.196853,896.704893,66.07445197,1200.331475,992.5791477,66.92192109,1042.09994,1070.180519,69.66097418,1046.883247,0.077880312,0.022101542,4.497352717,3.86E-38,94.45957804,102.9,,28.89388708,0.065,7.408483906,high
2024-05-24 19:00:00,269,5058.010717,3733.635685,1962.284887,1.66277946,1211.920605,61.76068586,1.78609868,26.38941693,77.73611032,1.264211625,21.66175726,27.86575913,24.25885021,127.1839005,1.252986606,34.86793702,27.41537009,0.072787231,649.5240374,1.210375712,175.6127943,27.03715093,22.43959781,1070.388141,902.5746456,64.29734202,1176.912106,984.4464595,64.35939973,1015.666092,1095.918818,70.0125589,1050.509781,0.077607716,0.020251953,4.388735275,3.86E-38,96.14296467,102.9,,28.89388708,0.065,7.408483906,high
2024-05-24 22:00:00,330,4974.201028,3714.119467,2105.61443,1.71967023,1365.352952,64.8434458,2.058072172,26.59860644,80.77764337,1.277876624,23.42032965,28.99357876,24.52367511,140.2218156,1.310720086,45.36647779,32.3533664,0.101100217,613.0797519,1.251478088,191.6370159,31.25808923,22.18532646,1087.633491,896.4274515,65.72340335,1196.347343,990.2474907,67.04258277,1032.339176,988.5847432,69.83909977,1049.439415,0.07690664,0.021560747,4.39415923,3.86E-38,95.61279359,102.9,,28.89388708,0.065,7.408483906,high
2024-05-24 23:00:00,330,5068.200522,3708.634154,2042.481821,1.711412515,1315.535941,64.40869765,1.940873998,26.39233129,75.51860012,1.272430032,21.55826161,28.54695608,24.31331872,126.2697418,1.263846139,35.82697271,28.3733634,0.101055627,624.0028184,1.253742024,196.4519272,31.48253844,22.22386397,1076.515291,939.5574833,65.97898959,1197.346085,994.425498,66.33566645,1030.494295,997.7565826,69.98677984,1050.868897,0.077077927,0.021552565,4.393718225,3.86E-38,95.01237751,102.9,,28.89388708,0.065,7.408483906,high
2024-05-25 4:00:00,390,4092.643272,3625.160657,2424.415169,1.844498187,1719.907942,70.94114753,2.091098457,26.58748327,63.32447359,1.2942179,19.19428831,30.31101124,24.137658,139.6947329,1.352936367,50.05871768,35.834363,0.143084222,655.4219127,1.305873295,238.806973,36.43561016,22.53537966,964.8108838,1069.117565,65.93405796,1201.374726,1000.529856,67.88902056,1049.138572,1067.617666,70.00422151,1049.565985,0.078031972,0.025512612,3.968201604,3.86E-38,93.48689198,102.9,,28.89388708,0.065,7.408483906,high
2024-05-25 5:00:00,390,4226.593362,3629.259374,2342.455014,1.834032166,1650.535356,70.4617739,2.23751411,26.87080922,65.32179123,1.301069307,20.15407511,30.85352488,24.39303887,135.5231412,1.290617319,41.71566581,30.78121231,0.143255743,637.3812395,1.304218814,231.2705912,36.28449927,22.46606076,992.3998661,1096.784781,66.00664376,1200.591764,999.7719732,67.84740792,1049.91281,1092.558337,69.9697865,1050.251952,0.078222781,0.02547529,3.842280161,3.86E-38,93.34814003,139.4082474,153.2857143,28.27595257,0.0919,7.124694175,high
2024-05-25 6:00:00,386,4153.451258,3636.100349,2315.808253,1.817103595,1613.532625,69.67470745,2.167441755,26.67581484,64.80027598,1.297034593,19.78659498,30.53473874,24.32197088,131.4103156,1.246964283,35.44725207,26.9744821,0.139763228,652.6793256,1.299235179,233.8354009,35.82699677,22.63526062,964.9396996,1102.875409,66.10555146,1202.506966,1000.393155,68.10293604,1049.665678,1094.517039,70.03690378,1042.690754,0.075405984,0.025197093,3.779809678,3.86E-38,93.15568912,139.4082474,153.2857143,28.27595257,0.0919,7.124694175,high
2024-05-26 17:00:00,385,4178.708407,3690.578758,2342.701646,1.819962876,1635.408926,69.80867278,2.269855824,26.80355387,67.22232661,1.288330296,20.05927972,29.84020449,24.16655567,141.0919665,1.293627611,43.83211483,31.0663434,0.142506216,634.2785753,1.271264632,210.5342597,33.19271183,22.56228507,1098.442439,1100.112942,65.97951212,1200.116371,1045.368519,68.0793878,1049.851152,1022.014184,69.9051173,1050.835764,0.076296987,0.025099533,3.762779918,3.86E-38,93.99595223,139.3339759,,28.76521902,0.0902,7.327576275,high
2024-05-26 18:00:00,385,4350.589205,3697.917726,2267.560772,1.812353269,1574.848323,69.45120691,2.284824849,26.8424425,68.08964213,1.291084742,20.4684276,30.06100041,24.17135195,136.7981456,1.265769767,39.18889613,28.64724223,0.145580294,643.7043621,1.269690982,212.6867173,33.04105578,22.59439446,1096.426835,1098.769389,66.0034004,1201.308178,1049.588329,67.91843102,1050.47664,1018.538476,70.03074764,1050.078682,0.076321023,0.025155803,3.771089665,3.86E-38,93.95924351,139.3339759,,28.76521902,0.0902,7.327576275,high
2024-05-26 19:00:00,385,4356.930443,3696.904625,2262.086414,1.814962579,1573.826683,69.57411852,2.22817243,26.58322293,68.59865825,1.291373125,20.63726335,30.08406268,24.0053895,139.2067082,1.253124212,38.33472416,27.53798625,0.136019446,644.3615582,1.275556226,216.5338367,33.60440019,22.56079281,1099.511508,1102.331812,65.99095838,1199.140236,1047.763878,68.11618145,1049.640024,1026.481889,70.00880298,1051.091913,0.076345058,0.025166948,3.769581032,3.86E-38,94.12537212,139.3339759,,28.76521902,0.0902,7.327576275,high
2024-05-28 20:00:00,385,4186.940049,3644.990017,2309.666667,1.823776541,1616.459478,69.98669988,2.422142006,27.39693033,66.55195468,1.329986402,22.01650586,33.08168177,24.03931269,132.3055932,1.370064145,48.93053933,36.98297111,0.145282902,673.2277961,1.257925695,214.7272621,31.89518665,22.62771351,1141.766102,952.0326811,66.0761795,1202.241575,1051.487912,68.08307853,1019.412978,994.1647769,70.04454562,849.9214486,0.07715068,0.025204039,3.784966858,0.001453257,94.59442371,137.8087805,,29.01888671,0.1075,8.378224246,high
2024-05-28 21:00:00,380,4126.143899,3639.402489,2306.068511,1.836188259,1627.18445,70.56097603,2.511799533,27.26786917,67.00550694,1.332679779,22.30230906,33.28429271,24.38497141,127.357293,1.302359203,40.27953925,31.62719488,0.15679998,666.6234205,1.268290738,219.3577348,32.9057948,22.45412068,1149.448879,951.930977,65.9437664,1203.167709,1050.990223,67.97515212,1021.053601,995.1351713,69.99094485,850.7481665,0.077131738,0.024789649,3.720471198,0.001453257,94.54105922,137.8087805,,29.01888671,0.1075,8.378224246,high
2024-05-28 22:00:00,345,3830.410912,3635.132284,2223.636315,1.838840345,1571.725737,70.68267984,2.472578199,27.37258255,65.18235763,1.333984688,21.7592796,33.38216105,24.48593179,132.5932653,1.386744057,50.68187767,38.22356857,0.156221635,641.3041325,1.277667276,216.7986097,33.80589626,22.3440648,1153.211542,950.8830451,66.00050485,1198.689309,1049.301605,68.02318433,1020.474589,998.0354596,69.96978259,850.0456285,0.077077848,0.022735345,3.401521682,0.001453257,94.32847104,137.8087805,,29.01888671,0.1075,8.378224246,high
2024-05-28 23:00:00,388,3946.799683,3631.706215,2304.738783,1.833570037,1623.469083,70.44048091,2.438061437,27.3182817,65.39915788,1.333480091,21.80691687,33.34433894,24.46706099,129.056827,1.342803345,45.03521453,34.89564681,0.151829379,640.0772214,1.273770447,213.9997644,33.43342917,22.48483039,1147.171644,950.4263139,66.00356676,1198.243787,1048.308901,68.12272395,1020.462928,995.8048138,70.0272719,850.3150528,0.076997488,0.02507694,3.774723152,0.001453257,94.20229085,137.8087805,,29.01888671,0.1075,8.378224246,high
2024-05-29 0:00:00,351,3856.351909,3634.808113,2312.985101,1.83537159,1631.196391,70.52342838,2.36437241,27.09159942,63.96374059,1.329179617,21.12135872,33.02083107,24.26441691,120.5041504,1.257223573,33.46055452,27.76713866,0.145792833,654.3612351,1.27376377,218.7712108,33.43278896,22.40394977,1108.356768,946.6642706,66.03190536,1200.746961,1048.724691,67.88106561,1020.233578,996.7015202,69.99991746,849.5197532,0.076917129,0.022956342,3.445257335,0.001453257,94.16299142,137.8087805,,29.01888671,0.1075,8.378224246,high
2024-05-29 2:00:00,369,3893.186468,3626.306133,2321.427584,1.830307231,1631.727698,70.28983843,2.224444638,26.90897727,62.60642786,1.325020146,20.47601604,32.7059325,24.03935249,125.7089824,1.342102352,43.83676726,34.87162685,0.14471008,654.7992941,1.275945452,220.2849671,33.64160119,22.54531234,1112.154472,950.5948213,65.98093253,1199.52109,1049.584015,68.06298837,1019.872116,993.8213949,69.93300762,849.7207434,0.076756411,0.024024395,3.605712472,0.001453257,93.8351344,137.8087805,,29.01888671,0.1075,8.378224246,high
2024-05-29 3:00:00,385,3905.204335,3617.407263,2313.298385,1.838285531,1634.512989,70.65724853,2.226555873,26.79757993,63.70032016,1.32778127,20.96707976,32.91518742,24.02612306,118.8094495,1.255840465,32.83713692,27.63848925,0.150252484,675.8864072,1.274414141,226.3889077,33.49511179,22.38269124,1099.083771,944.8890306,65.92041193,1200.28999,1050.053285,67.9732009,1019.534779,995.7182287,70.0429917,848.1957066,0.076676052,0.025043621,3.763916601,0.001453257,93.68020192,137.8087805,,29.01888671,0.1075,8.378224246,high
2024-05-29 4:00:00,372,3850.068399,3609.843917,2328.616074,1.843422417,1650.805422,70.89212519,2.320564363,26.90448345,64.05899895,1.328491929,21.11955036,32.96890478,24.03892815,119.9057882,1.256561681,33.21891994,27.7041838,0.155500904,670.0315447,1.28456129,230.8882153,34.45930526,22.51801067,1103.999174,946.2990282,65.95756815,1198.557458,1050.569611,67.87199326,1019.415069,996.8891128,69.98460025,850.3033539,0.076595693,0.024277013,3.643001147,0.001453257,93.74757888,137.8087805,,29.01888671,0.1075,8.378224246,high
2024-05-29 6:00:00,385,3958.451486,3580.288571,2462.178262,1.843631114,1745.724765,70.90163988,2.407123999,26.99313672,65.85693505,1.337328136,22.14903639,33.63204858,24.02790611,129.9475332,1.352711088,46.32877517,35.65190814,0.159435318,717.2631334,1.282265096,245.6084999,34.2424542,22.73061772,1102.593469,953.7337287,66.14845446,1201.330044,1056.623855,67.933033,1043.780126,1001.22587,69.96704421,923.068713,0.076117971,0.025166671,3.779018021,0.001453257,93.00016461,119.154007,144.7584699,28.11446381,0.106,7.338317068,high
2024-05-29 7:00:00,386,3898.022352,3550.039459,2571.500121,1.846658343,1826.778575,71.03941236,2.30314089,26.89913523,67.06313101,1.334564165,22.41622748,33.42556057,24.10467913,129.8354684,1.318592329,42.79755269,32.96291316,0.16327682,721.3830409,1.271776409,239.8018037,33.24195194,22.60706123,1115.009532,950.9326811,65.87111015,1199.897111,1100.718998,67.92908019,1166.54315,968.8071405,69.42179908,1033.840282,0.075604401,0.025146544,3.775743159,0.001453257,92.50754929,119.154007,144.7584699,28.11446381,0.106,7.338317068,high
2024-05-29 10:00:00,384,4023.211873,3566.657402,2668.372891,1.835767762,1882.314191,70.54164721,2.228261069,26.92031599,65.35140292,1.329009465,21.57118331,33.00798812,29.21697739,122.776689,1.279365656,36.45521868,29.69229662,0.136539096,718.8568,1.261315108,231.6694849,32.22748743,23.37388154,1139.760858,925.5331008,66.00066023,1201.167845,1077.774076,68.17972148,1200.071025,964.0237657,69.88750974,1047.913773,0.074063692,0.025130599,4.155243798,0.001453257,94.39184923,119.154007,144.7584699,28.11446381,0.106,7.338317068,high
2024-05-30 5:00:00,386,4907.28647,3587.488555,2462.633106,1.792258346,1686.722528,68.49264406,2.204258262,26.42967164,65.73917871,1.337927297,22.1387844,33.67669757,24.22861163,128.1824325,1.300401148,40.34843006,31.47734778,0.1232001,768.3397042,1.252252371,240.7588145,31.33494379,22.21309295,1096.088212,949.9643579,65.04496281,1198.895582,1199.770152,68.18317256,1199.649906,901.2251036,69.93972204,1048.743305,0.075290046,0.025223381,3.786276993,0.001453257,94.2057093,131.7954198,140.0924485,28.02911439,0.1116,7.431493246,high
2024-05-30 6:00:00,386,4880.19104,3574.611292,2532.131431,1.798221851,1741.583518,68.77934914,2.203212779,26.8460967,65.71496202,1.338197854,22.14386965,33.69684615,24.13460727,130.6979,1.310587635,42.25534926,32.3305495,0.124784961,767.5187615,1.249946569,238.7427861,31.10579156,23.24853352,1145.833163,948.1681615,65.08549799,1200.96688,1200.363835,67.78220603,1199.564738,903.6961646,70.02264021,1051.937809,0.075582726,0.025177198,3.779353333,0.001453257,94.06855371,131.7954198,140.0924485,28.02911439,0.1116,7.431493246,high
2024-05-30 10:00:00,386,3979.237898,3472.38456,2800.848027,1.840282343,1981.563726,70.74870564,2.428727636,26.97025362,68.90632581,1.3478847,23.71266769,34.41290392,24.10908384,146.9050373,1.412356262,58.8616076,40.06779392,0.141942209,778.6445673,1.261319734,250.9411024,32.2279398,26.72971315,1136.630973,956.6628113,66.11147481,1218.208819,1206.893048,69.31507852,1210.282013,919.2379913,71.11626402,1049.655182,0.076652191,0.025191706,6.051543584,0.001453257,94.20420633,131.7954198,140.0924485,28.02911439,0.1116,7.431493246,high
2024-05-31 18:00:00,374,4311.078427,3526.780349,2624.102959,1.817417789,1828.722892,69.68944894,2.337541995,26.97271652,55.17542988,1.324869756,18.03933642,32.69450996,24.62378673,138.4124362,1.425540633,56.94286773,41.13999384,0.162519221,716.8345223,1.237269407,213.8365351,29.83066921,24.04629961,936.4508349,1073.349783,64.01016532,1170.611325,1201.037564,67.10896739,1200.15646,903.7000715,68.04206608,1001.260848,0.07290428,0.024530771,3.365852608,0.001453257,92.39628425,129.4457143,,28.07003294,0.1104,8.079171441,high
2024-05-31 19:00:00,388,4784.69842,3536.354325,2591.885491,1.806129072,1792.459416,69.15658204,2.294635903,27.04203435,56.06654345,1.324069079,18.2965611,32.63365275,24.86232016,140.2454675,1.4581108,60.77262983,43.33304379,0.132859472,759.2216027,1.225505854,217.3184073,28.62384401,24.20087122,912.2329286,1081.657051,63.98553479,1181.112158,1200.188105,66.84666985,1199.128729,902.0947213,68.11125075,1000.006242,0.074014171,0.025353621,3.486519499,0.001453257,93.86732812,129.4457143,,28.07003294,0.1104,8.079171441,high
2024-05-31 20:00:00,377,4896.609144,3529.336372,2588.946144,1.81158187,1797.111848,69.41480234,2.327606258,27.18074947,54.38201195,1.333434486,18.13146265,33.34091917,24.79485324,132.6341477,1.365226588,48.76878828,36.76940601,0.125802653,753.4189818,1.23057268,219.5951089,29.14647948,24.17369086,910.4114067,1080.461358,63.97524524,1181.40398,1201.012831,66.79851629,1199.90553,892.6716561,67.95584004,999.5456821,0.075124062,0.024921526,3.417180856,0.001453257,94.58923593,129.4457143,,28.07003294,0.1104,8.079171441,high
2024-05-31 21:00:00,383,4904.696421,3531.032517,2631.716095,1.814690512,1830.656437,69.56131932,2.334928167,27.05310396,54.8298325,1.336002871,18.38616922,33.53314861,24.77712795,127.231775,1.31470189,41.71857967,32.78943462,0.119788746,734.0122594,1.245624594,225.1508106,30.67398503,23.55043651,986.664907,1081.295586,64.06168892,1177.18094,1197.626104,67.21066778,1199.584067,895.6945176,68.00767894,998.8423126,0.076155972,0.02466871,3.402349439,0.001453257,94.92742391,129.4457143,,28.07003294,0.1104,8.079171441,high
2024-05-31 22:00:00,378,4920.653305,3521.08051,2594.782507,1.81164587,1801.241551,69.41782389,2.416426881,27.17042017,54.3559148,1.33879161,18.34024829,33.7410351,25.04471652,126.072644,1.319487731,41.81936686,33.17084938,0.13194318,743.6666878,1.25222166,233.0048831,31.33189733,24.41155097,978.1802958,1079.689268,63.96563519,1181.188478,1201.640675,66.92665795,1200.803194,902.5135056,67.94372361,999.695126,0.076182714,0.024738413,3.401342317,0.001453257,94.58449672,129.4457143,,28.07003294,0.1104,8.079171441,high
2024-05-31 23:00:00,342,4608.828009,3523.621767,2581.34726,1.812219808,1792.6143,69.4449107,2.388454191,27.52586204,53.39688734,1.340099844,18.06857714,33.83825919,25.55785667,126.2526932,1.331840297,43.1364037,34.16671963,0.134437655,746.0594976,1.254529256,235.4593299,31.56039574,24.13679894,998.7041847,1082.846351,63.89695608,1177.470958,1200.869894,66.65636678,1199.60655,898.7327193,68.0608333,1000.273621,0.075901812,0.023144625,3.106399305,0.001453257,94.44175786,129.4457143,,28.07003294,0.1104,8.079171441,high
2024-06-01 0:00:00,389,4020.774903,3456.517523,2792.186512,1.848653052,1986.080788,71.12994708,2.57565837,27.55946641,53.38808969,1.337253391,17.95253306,33.6264758,25.55700859,123.3526348,1.324846081,41.4460605,33.59965564,0.134100481,735.4279563,1.260621859,236.511175,32.15966608,23.91062251,999.7550927,1081.179665,64.05270235,1181.275186,1199.640219,66.83556245,1198.69619,897.042983,67.90692554,999.4779127,0.07562091,0.025386903,3.490022862,0.001453257,94.96604514,129.4457143,,28.07003294,0.1104,8.079171441,high
2024-06-01 1:00:00,390,3962.893597,3464.540618,2755.596199,1.849159267,1960.686382,71.15289181,2.701694695,27.37340282,52.88039208,1.334119468,17.65795734,33.39225872,25.93268725,125.6744891,1.333933308,43.1625253,34.34469923,0.16400358,703.437268,1.284336159,242.2502773,34.43807832,24.56771609,995.4681284,1082.172781,63.98699092,1181.717251,1202.113846,67.17024008,1200.55733,904.56844,67.92017818,999.6750405,0.075340008,0.025426514,3.495361568,0.001453257,94.16272115,129.4457143,,28.07003294,0.1104,8.079171441,high
2024-06-01 2:00:00,384,3831.698587,3441.023567,2849.158386,1.859324002,2040.310101,71.61097505,2.634937606,27.36503771,54.76265792,1.341081507,18.57061362,33.91108892,26.48096777,129.8823528,1.331028694,44.29416075,34.10329409,0.150706468,708.578271,1.281467546,242.0995995,34.16695226,23.36332569,1000.761214,1081.744326,63.98780264,1180.973031,1200.890151,66.91122333,1200.676034,902.2977668,67.98423281,1000.25392,0.075059106,0.02543137,3.492111799,0.001453257,94.26422228,129.4457143,,28.07003294,0.1104,8.079171441,high
2024-06-01 3:00:00,378,3921.456927,3429.397089,2739.043533,1.855019322,1956.158976,71.4175935,2.524657277,27.160803,56.06062255,1.352713264,19.49003845,34.76600431,25.81108942,132.4769844,1.326461871,44.67185936,33.72046818,0.156110592,680.3932545,1.280607437,231.9149164,34.08542264,22.8800046,971.2956637,1079.754636,63.99534642,1182.566806,1201.528172,67.15362249,1199.15094,902.0682384,68.02957988,998.5076542,0.074778204,0.024577946,3.362658799,0.001453257,93.77036042,129.4457143,,28.07003294,0.1104,8.079171441,high
2024-06-01 4:00:00,391,3919.174281,3406.375714,2798.912931,1.887274728,2038.872632,72.84516102,2.353125142,26.20280763,55.0705805,1.347713093,18.94444941,34.40030819,25.0506475,129.018375,1.321382549,42.98400393,33.31618767,0.164433005,699.7291878,1.288046472,243.4145556,34.78696614,22.9139144,942.0658615,1080.155199,63.9596118,1180.848177,1201.487799,67.13315474,1199.710339,897.9581879,67.93204787,999.289756,0.074497303,0.025502505,3.507161214,0.001453257,92.9692059,129.4457143,,28.07003294,0.1104,8.079171441,high
2024-06-01 5:00:00,389,3758.188534,3375.98323,2851.319537,1.894334345,2085.772254,73.15112275,2.387934194,26.2265276,57.51638531,1.358602911,20.24191471,35.19330118,24.36811001,138.0532899,1.352674798,49.3792346,35.76824184,0.18590418,704.2666386,1.29359812,248.6431715,35.30526052,23.63004553,896.8957594,1081.789393,64.27229166,1178.549314,1199.874517,67.25536411,1200.379478,901.1677382,68.46700786,1000.161178,0.074276352,0.025460702,3.50113834,0.001453257,91.82087899,124.92,136.9660377,27.50015871,0.124,6.887217138,high
2024-06-02 4:00:00,382,4541.646149,3495.576282,2622.816077,1.825497517,1837.723133,70.06679382,2.411659774,27.3313952,57.75972042,1.344772784,19.74457925,34.18399381,24.4927344,144.5684746,1.633080684,77.47362945,53.58957386,0.141468077,779.0366166,1.248232617,240.9942699,30.93490918,27.32898673,894.0010814,1003.990915,64.98452104,1149.209166,1062.03976,67.23330887,994.9087449,906.322859,70.04414954,1000.707657,0.07740165,0.024926734,3.453012714,0.001453257,92.739394,132.5102757,,27.62828041,0.1183,7.997629792,high
2024-06-02 6:00:00,382,4265.286017,3502.222736,2606.492849,1.839049074,1842.58827,70.69224345,2.37178777,26.97430024,60.62231541,1.345885593,20.77282609,34.26597277,24.04030826,146.3348863,1.562882404,72.74622269,49.71215309,0.143274486,758.2988715,1.262974189,245.6091743,32.38949489,27.51943353,880.3265755,1032.826156,65.66721781,1156.932217,1057.733427,65.40963998,980.7287137,898.2859716,69.90879354,998.4964197,0.077210757,0.024909365,3.149956691,0.001453257,93.10017937,141.1458462,128.7096774,28.0626278,0.1161,,high
2024-06-02 7:00:00,344,4081.258215,3453.621684,2719.635271,1.84632827,1931.604968,71.02441231,2.414539672,26.98103287,56.03298412,1.344594807,19.14695811,34.17086992,24.40564857,130.2186253,1.434187833,54.23422324,41.64859145,0.155712224,791.2980088,1.257421719,251.9937837,31.84562338,27.22186702,863.5055832,1047.529676,65.04641911,1151.81107,1042.928461,62.83764265,992.0019962,894.1060508,70.09056148,991.1266609,0.077041757,0.023576691,2.895105071,0.001453257,92.93791428,141.1458462,128.7096774,28.0626278,0.1161,,high
2024-06-02 9:00:00,384,3893.351143,3496.706857,2731.294963,1.850206361,1944.690552,71.20031262,2.483316038,26.78458273,60.1587995,1.353607161,20.95396943,34.83109636,24.11289952,126.076659,1.310844074,40.80797021,32.36758536,0.176838778,724.6661316,1.256430066,230.066886,31.7479838,26.50626893,882.4426372,1046.955774,66.02471971,1059.230077,1153.095738,69.00939129,1101.054767,898.2298264,70.81221154,998.7816055,0.076703756,0.025115309,3.135556629,0.001453257,92.84600919,141.1458462,128.7096774,28.0626278,0.1161,,high
2024-06-02 10:00:00,385,4153.879603,3502.340396,2689.789123,1.843924054,1907.463731,70.91499164,2.492171211,27.17748755,54.53078028,1.344943348,18.64765526,34.19656782,24.91489667,117.496125,1.29155647,36.20068786,30.81011213,0.151848462,747.1437276,1.24694327,230.1654757,30.80605072,27.50284098,867.2386183,1042.424031,65.95892766,1050.162205,1135.84553,68.88366363,1099.541393,897.1119467,71.06960649,999.4636454,0.076534755,0.025133886,3.139690562,0.001453257,93.68165524,141.1458462,128.7096774,28.0626278,0.1161,,high
2024-06-02 11:00:00,386,4011.825554,3484.902483,2748.495089,1.857801618,1966.347226,71.54268655,2.465579144,26.94249816,54.44553068,1.344098716,18.58458457,34.13427023,25.06885297,129.8067848,1.402065025,51.18466998,39.43142884,0.155420706,737.049274,1.252978988,231.4849244,31.40698085,27.6698233,862.452562,1053.321583,65.59954796,1045.04849,1134.307766,66.8381155,1060.419083,895.845279,70.97211931,998.9327891,0.076365755,0.025175212,3.145681155,0.001453257,93.80107822,141.1458462,128.7096774,28.0626278,0.1161,,high
2024-06-02 12:00:00,384,4010.053039,3482.479545,2728.345067,1.849237566,1941.393213,71.1564397,2.535274828,27.22586561,56.27743636,1.351826596,19.52903222,34.70135365,25.45798194,132.6133962,1.425580473,54.44850832,41.05807548,0.158975295,743.3588136,1.23941625,223.3677448,30.04844238,26.90857508,854.7979951,1015.106683,65.72726838,1049.324433,1146.671744,66.87901974,1032.67956,886.5825693,70.59165006,993.8486167,0.076198673,0.025120015,3.138310056,0.001453257,93.90579556,141.1458462,128.7096774,28.0626278,0.1161,,high
2024-06-02 13:00:00,386,4100.418907,3485.830979,2695.539097,1.842714456,1910.05449,70.85983252,2.432704509,27.21267869,58.32242099,1.349701607,20.14810211,34.5460661,25.15300437,137.2807496,1.432275036,56.99839359,41.51958214,0.156687427,715.0934445,1.229755477,207.823871,29.06247744,26.89172641,896.0072135,1042.130783,65.98969838,1098.645069,1149.218587,69.01959694,1099.813381,897.3029502,70.62699638,1038.456434,0.076166851,0.025162925,3.144262725,0.001453257,93.72398204,141.1458462,128.7096774,28.0626278,0.1161,,high
2024-06-02 14:00:00,385,4157.24029,3487.243959,2776.341602,1.84011619,1964.014676,70.74110315,2.374012364,27.18238855,57.45145341,1.343199635,19.57248678,34.06787055,25.08784671,134.5145609,1.425418527,55.22590745,41.05570957,0.142477935,718.8210803,1.219931934,201.5853764,28.04388768,28.01651904,890.0645448,1048.499482,65.89909228,1100.450339,1133.733113,68.04222206,1087.728509,892.6455016,70.79899211,1047.499531,0.076217926,0.025158891,3.142481029,0.001453257,94.01229839,141.1458462,128.7096774,28.0626278,0.1161,,high
2024-06-02 15:00:00,389,4248.748831,3488.223606,2698.574407,1.83744872,1905.702542,70.61886221,2.411532984,27.31914618,58.53589724,1.34287581,19.92792189,34.04393343,25.5930645,138.0410023,1.417020353,55.87806607,40.4793251,0.142954189,743.0572547,1.210496017,200.9964202,27.04992367,27.47897443,882.4012532,1049.02898,63.93395252,1070.816658,1147.977488,65.08327279,1015.871743,895.6425511,70.28241189,1036.602497,0.076269,0.025387466,3.171215485,0.001453257,94.16400623,141.1458462,128.7096774,28.0626278,0.1161,,high
2024-06-02 16:00:00,384,4234.896895,3484.677085,2758.105591,1.837038105,1947.222922,70.60001358,2.375769708,27.12758584,58.5002653,1.336070029,19.61991557,33.53816511,25.69297179,131.0646247,1.406669896,52.06631296,39.72567965,0.146141152,742.6871124,1.210009215,200.5123316,26.99822418,27.59151944,897.3924108,1050.930432,62.44166203,1047.081901,1149.04417,64.20396238,1002.51809,879.8802788,70.09339498,1027.132607,0.076320075,0.025094659,3.133536463,0.001453257,94.08877204,141.1458462,128.7096774,28.0626278,0.1161,,high
